Repository: dashjim/steel-chart

File: src/data/alias-composition-verified.json (part 1 of 4)
{
  "60": {
    "C": [
      0.12
    ],
    "Cr": [
      14,
      18
    ],
    "Ni": [
      0.6
    ],
    "Mn": [
      1
    ],
    "Si": [
      0.75,
      1
    ],
    "P": [
      0.04
    ],
    "S": [
      0.03
    ]
  },
  "65": {
    "C": [
      0.6,
      0.7
    ],
    "Mn": [
      0.5,
      0.8
    ],
    "P": [
      0.04
    ],
    "S": [
      0.05
    ]
  },
  "70": {
    "C": [
      0.65,
      0.7
    ],
    "Cr": [
      0.12
    ],
    "Ni": [
      0.2
    ],
    "Mn": [
      0.7,
      1
    ],
    "Si": [
      0.15,
      0.25
    ],
    "Cu": [
      0.15
    ],
    "P": [
      0.025
    ],
    "S": [
      0.025
    ],
    "Al": [
      0.05
    ]
  },
  "760": {
    "C": [
      0.4,
      0.55
    ],
    "Mn": [
      0.6,
      0.8
    ],
    "P": [
      0.03
    ],
    "S": [
      0.05
    ]
  },
  "2327": {
    "C": [
      0.75,
      1.05
    ],
    "Cr": [
      16,
      19
    ],
    "Mo": [
      0.8,
      1.3
    ],
    "W": [
      0,
      0.14
    ],
    "V": [
      0,
      0.12
    ],
    "Ni": [
      0,
      0.6
    ],
    "Mn": [
      0.39,
      1
    ],
    "Si": [
      0.4,
      1
    ],
    "Cu": [
      0,
      0.12
    ],
    "P": [
      0.026,
      0.04
    ],
    "S": [
      0.004,
      0.035
    ]
  },
  "2379": {
    "C": [
      1.45,
      1.6
    ],
    "Cr": [
      11,
      13
    ],
    "Mo": [
      0.7,
      1
    ],
    "V": [
      0.7,
      1
    ],
    "Mn": [
      0.2,
      0.6
    ],
    "Si": [
      0.1,
      0.6
    ],
    "P": [
      0.03
    ],
    "S": [
      0.03
    ]
  },
  "2900": {
    "C": [
      0.95,
      1.1
    ],
    "Cr": [
      0.15,
      0.2
    ],
    "V": [
      0.15,
      0.35
    ],
    "Mn": [
      0.35
    ],
    "Si": [
      0.35
    ]
  },
  "3505": {
    "C": [
      0.93,
      1.05
    ],
    "Cr": [
      1.35,
      1.6
    ],
    "Mo": [
      0.1
    ],
    "Mn": [
      0.25,
      0.45
    ],
    "Si": [
      0.15,
      0.35
    ],
    "Cu": [
      0.2
    ],
    "P": [
      0.025
    ],
    "S": [
      0.015
    ],
    "Al": [
      0.05
    ]
  },
  "12225": {
    "C": [
      2,
      2.35
    ],
    "Cr": [
      11,
      13.5
    ],
    "H": [
      1
    ],
    "I": [
      1
    ],
    "Ni": [
      0.3
    ],
    "Mn": [
      0.6
    ],
    "Si": [
      0.6
    ],
    "Cu": [
      0.25
    ],
    "P": [
      0.03
    ],
    "S": [
      0.03
    ]
  },
  "19315": {
    "C": [
      0.75,
      0.85
    ],
    "Cr": [
      0.4,
      0.6
    ],
    "H": [
      0.6,
      0.8
    ],
    "V": [
      0.2,
      0.3
    ],
    "Mn": [
      0.3,
      0.5
    ],
    "Si": [
      0.15,
      0.4
    ],
    "P": [
      0.035
    ],
    "S": [
      0.035
    ]
  },
  "19830": {
    "C": [
      0.78,
      1.05
    ],
    "Cr": [
      3.75,
      4.5
    ],
    "Mo": [
      4.5,
      5.5
    ],
    "W": [
      5.4,
      6.75
    ],
    "V": [
      1.7,
      2.25
    ],
    "Co": [
      0.6,
      0.5
    ],
    "Ni": [
      0.6,
      0.6
    ],
    "Mn": [
      0.15,
      0.5
    ],
    "Si": [
      0.6,
      0.5
    ],
    "Cu": [
      0.6,
      0.25
    ],
    "P": [
      0.03
    ],
    "S": [
      0.025,
      0.03
    ]
  },
  "19850": {
    "C": [
      0.8,
      0.95
    ],
    "Si": [
      0.2,
      0.45
    ],
    "Mo": [
      4.5,
      5.5
    ],
    "W": [
      5.5,
      6.7
    ],
    "V": [
      1.7,
      2.25
    ],
    "Co": [
      7,
      9
    ],
    "Ni": [
      0.25,
      0.3
    ],
    "Mn": [
      0.15,
      0.4
    ],
    "Cu": [
      0.25
    ],
    "P": [
      0.03
    ],
    "S": [
      0.03
    ]
  },
  "422992": {
    "C": [
      0.85,
      0.95
    ],
    "Cr": [
      3.8,
      4.4
    ],
    "Mo": [
      1
    ],
    "H": [
      0.5,
      0.5
    ],
    "V": [
      2.3,
      2.7
    ],
    "Co": [
      0.5
    ],
    "Ni": [
      0.4
    ],
    "Mn": [
      0.5
    ],
    "Si": [
      0.5
    ],
    "P": [
      0.03
    ],
    "S": [
      0.03
    ]
  },
  "#60": {
    "C": [
      0.12
    ],
    "Cr": [
      14,
      18
    ],
    "Ni": [
      0.6
    ],
    "Mn": [
      1
    ],
    "Si": [
      0.75,
      1
    ],
    "P": [
      0.04
    ],
    "S": [
      0.03
    ]
  },
  "#70": {
    "C": [
      0.65,
      0.7
    ],
    "Cr": [
      0.12
    ],
    "Ni": [
      0.2
    ],
    "Mn": [
      0.7,
      1
    ],
    "Si": [
      0.15,
      0.25
    ],
    "Cu": [
      0.15
    ],
    "P": [
      0.025
    ],
    "S": [
      0.025
    ],
    "Al": [
      0.05
    ]
  },
  "#85": {
    "C": [
      0.82,
      0.9
    ],
    "Cr": [
      0,
      0.25
    ],
    "Ni": [
      0,
      0.25
    ],
    "Mn": [
      0.5,
      0.8
    ],
    "Si": [
      0.17,
      0.37
    ],
    "Cu": [
      0,
      0.2
    ],
    "P": [
      0.035
    ],
    "S": [
      0.035
    ]
  },
  "060A78": {
    "C": [
      0.72,
      0.85
    ],
    "Mn": [
      0.3,
      0.6
    ],
    "P": [
      0.03
    ],
    "S": [
      0.05
    ]
  },
  "100Cr4": {
    "C": [
      1.45,
      1.6
    ],
    "Cr": [
      11,
      13
    ],
    "Mo": [
      0.7,
      1
    ],
    "V": [
      0.7,
      1
    ],
    "Mn": [
      0.2,
      0.6
    ],
    "Si": [
      0.1,
      0.6
    ],
    "P": [
      0.03
    ],
    "S": [
      0.03
    ]
  },
  "100Cr5": {
    "C": [
      0.93,
      1.05
    ],
    "Cr": [
      1.35,
      1.6
    ],
    "Mo": [
      0.1
    ],
    "Mn": [
      0.25,
      0.45
    ],
    "Si": [
      0.15,
      0.35
    ],
    "Cu": [
      0.2
    ],
    "P": [
      0.025
    ],
    "S": [
      0.015
    ],
    "Al": [
      0.05
    ]
  },
  "100MnCrW4": {
    "C": [
      0.9,
      1
    ],
    "Cr": [
      0.4,
      0.65
    ],
    "H": [
      0.4,
      0.7
    ],
    "V": [
      0.05,
      0.2
    ],
    "Mn": [
      1.05,
      1.35
    ],
    "Si": [
      0.1,
      0.4
    ],
    "P": [
      0.03
    ],
    "S": [
      0.03
    ]
  },
  "1095CV": {
    "C": [
      0.95,
      1.1
    ],
    "Cr": [
      0.4,
      0.6
    ],
    "Mo": [
      0.06
    ],
    "V": [
      0.15,
      0.25
    ],
    "Ni": [
      0.25
    ],
    "Mn": [
      0.3,
      0.5
    ],
    "Si": [
      0.15,
      0.25
    ],
    "P": [
      0.025
    ],
    "S": [
      0.025
    ]
  },
  "110KH18": {
    "C": [
      1.18,
      1.2
    ],
    "Cr": [
      16.5,
      18
    ],
    "Mo": [
      0.5,
      0.8
    ],
    "W": [
      0,
      0.2
    ],
    "V": [
      0.08,
      0.2
    ],
    "Ni": [
      0,
      0.3
    ],
    "Mn": [
      0.5,
      1
    ],
    "Si": [
      0.53,
      0.93
    ],
    "Cu": [
      0.08,
      0.3
    ],
    "P": [
      0,
      0.015
    ],
    "S": [
      0,
      0.025
    ],
    "Ti": [
      0,
      0.03
    ]
  },
  "110KH18MSHD": {
    "C": [
      1.18,
      1.2
    ],
    "Cr": [
      16.5,
      18
    ],
    "Mo": [
      0.5,
      0.8
    ],
    "W": [
      0,
      0.2
    ],
    "V": [
      0.08,
      0.2
    ],
    "Ni": [
      0,
      0.3
    ],
    "Mn": [
      0.5,
      1
    ],
    "Si": [
      0.53,
      0.93
    ],
    "Cu": [
      0.08,
      0.3
    ],
    "P": [
      0,
      0.015
    ],
    "S": [
      0,
      0.025
    ],
    "Ti": [
      0,
      0.03
    ]
  },
  "110V": {
    "C": [
      2.8
    ],
    "Cr": [
      15.25
    ],
    "Mo": [
      2.25
    ],
    "V": [
      9
    ],
    "Nb": [
      3
    ],
    "Co": [
      2.5
    ]
  },
  "110X18M": {
    "C": [
      1.18,
      1.2
    ],
    "Cr": [
      16.5,
      18
    ],
    "Mo": [
      0.5,
      0.8
    ],
    "W": [
      0,
      0.2
    ],
    "V": [
      0.08,
      0.2
    ],
    "Ni": [
      0,
      0.3
    ],
    "Mn": [
      0.5,
      1
    ],
    "Si": [
      0.53,
      0.93
    ],
    "Cu": [
      0.08,
      0.3
    ],
    "P": [
      0,
      0.015
    ],
    "S": [
      0,
      0.025
    ],
    "Ti": [
      0,
      0.03
    ]
  },
  "120Cr5": {
    "C": [
      0.93,
      1.05
    ],
    "Cr": [
      4.35,
      1.6
    ],
    "Mo": [
      0.1
    ],
    "Mn": [
      0.25,
      0.45
    ],
    "Si": [
      0.15,
      0.35
    ],
    "Cu": [
      0.2
    ],
    "P": [
      0.025
    ],
    "S": [
      0.015
    ],
    "Al": [
      0.05
    ]
  },
  "12C27Mod": {
    "C": [
      0.52
    ],
    "Cr": [
      14.5
    ],
    "Mn": [
      0.6
    ],
    "Si": [
      0.4
    ],
    "P": [
      0.025
    ],
    "S": [
      0.01
    ]
  },
  "150Cr14": {
    "C": [
      0.85,
      0.95
    ],
    "Cr": [
      0.25,
      1.25
    ],
    "Mo": [
      0,
      0.2
    ],
    "W": [
      0,
      0.2
    ],
    "V": [
      0,
      0.15
    ],
    "Ni": [
      0,
      0.4
    ],
    "Mn": [
      0.3,
      0.6
    ],
    "Si": [
      1.2,
      1.6
    ],
    "Cu": [
      0,
      0.3
    ],
    "P": [
      0.03
    ],
    "S": [
      0.03
    ],
    "Ti": [
      0,
      0.03
    ]
  },
  "1K11": {
    "C": [
      1.1
    ],
    "Cr": [
      13.5
    ],
    "Mo": [
      0.13
    ],
    "V": [
      0.13
    ],
    "Mn": [
      0,
      1
    ],
    "Si": [
      0,
      1
    ]
  },
  "1K9": {
    "C": [
      0.9
    ],
    "Cr": [
      13.5
    ],
    "Mo": [
      0.13
    ],
    "V": [
      0.13
    ],
    "Mn": [
      0,
      1
    ],
    "Si": [
      0,
      1
    ]
  },
  "205Cr115": {
    "C": [
      1.88,
      2.4
    ],
    "Cr": [
      11,
      15
    ],
    "Mo": [
      0.8,
      0.2
    ],
    "W": [
      0,
      1
    ],
    "V": [
      0,
      1
    ],
    "Ni": [
      0,
      0.35
    ],
    "Mn": [
      0.15,
      0.6
    ],
    "Si": [
      0.1,
      0.6
    ],
    "Cu": [
      0,
      0.3
    ],
    "P": [
      0.03
    ],
    "S": [
      0.03
    ]
  },
  "20CV": {
    "C": [
      1.9
    ],
    "Cr": [
      20
    ],
    "Mo": [
      1
    ],
    "W": [
      0.6
    ],
    "V": [
      4
    ],
    "Mn": [
      0.3
    ],
    "Si": [
      0.7
    ]
  },
  "26C3": {
    "C": [
      1.22,
      1.29
    ],
    "Cr": [
      0.2,
      0.4
    ],
    "Mn": [
      0.3,
      0.5
    ],
    "Si": [
      0.15,
      0.3
    ],
    "P": [
      0,
      0.02
    ],
    "S": [
      0,
      0.01
    ]
  },
  "30KHM": {
    "C": [
      0.92,
      0.33
    ],
    "Cr": [
      0.08,
      1.2
    ],
    "Mo": [
      0.15,
      0.3
    ],
    "Mn": [
      0.4,
      0.9
    ],
    "Si": [
      0.15,
      0.4
    ],
    "P": [
      0.035
    ],
    "S": [
      0.035,
      0.04
    ]
  },
  "30XM": {
    "C": [
      0.22,
      0.33
    ],
    "Cr": [
      0.08,
      1.2
    ],
    "Mo": [
      0.15,
      0.3
    ],
    "Mn": [
      0.4,
      0.9
    ],
    "Si": [
      0.15,
      0.4
    ],
    "P": [
      0.035
    ],
    "S": [
      0.035,
      0.04
    ]
  },
  "34CrMo4": {
    "C": [
      0.22,
      0.28
    ],
    "Cr": [
      0.9,
      1.2
    ],
    "Mo": [
      0.15,
      0.3
    ],
    "Mn": [
      0.6,
      0.9
    ],
    "Si": [
      0.4
    ],
    "P": [
      0.035
    ],
    "S": [
      0.035
    ]
  },
  "34CrMoS4": {
    "C": [
      0.22,
      0.28
    ],
    "Cr": [
      0.9,
      1.2
    ],
    "Mo": [
      0.15,
      0.3
    ],
    "Mn": [
      0.6,
      0.9
    ],
    "Si": [
      0.4
    ],
    "P": [
      0.035
    ],
    "S": [
      0.035
    ]
  },
  "35VN": {
    "C": [
      1.34
    ],
    "Cr": [
      14
    ],
    "Mo": [
      2
    ],
    "W": [
      8.4
    ],
    "V": [
      3
    ],
    "Nb": [
      0.5
    ],
    "Co": [
      0,
      0.5
    ],
    "Ni": [
      0.1,
      0.4
    ],
    "Mn": [
      0.5
    ],
    "Si": [
      0.5
    ],
    "P": [
      0,
      0.03
    ],
    "S": [
      0,
      0.03
    ]
  },
  "3C20CrMoW": {
    "C": [
      3
    ],
    "Cr": [
      20
    ],
    "Mo": [
      1.4
    ],
    "W": [
      0.6
    ],
    "V": [
      0.1
    ],
    "Mn": [
      0.5
    ],
    "Si": [
      0.4
    ]
  },
  "3Cr2Mo": {
    "C": [
      0.35,
      0.45
    ],
    "Cr": [
      1.4,
      2.1
    ],
    "Mo": [
      0.15,
      0.25
    ],
    "Ni": [
      0.9,
      1.2
    ],
    "Mn": [
      1.3,
      1.6
    ],
    "Si": [
      0.2,
      0.4
    ],
    "P": [
      0.035
    ],
    "S": [
      0.035
    ]
  },
  "3G": {
    "C": [
      1.25,
      1.45
    ],
    "Cr": [
      14,
      16
    ],
    "Mo": [
      2.3,
      3.3
    ],
    "V": [
      1.8,
      2.2
    ],
    "Mn": [
      0.4
    ],
    "Si": [
      0.5
    ],
    "P": [
      0.03
    ],
    "S": [
      0.03
    ]
  },
  "420S37": {
    "C": [
      0.15,
      0.36
    ],
    "Cr": [
      12,
      14
    ],
    "Ni": [
      1
    ],
    "Mn": [
      1
    ],
    "Si": [
      1
    ],
    "P": [
      0.04
    ],
    "S": [
      0.03
    ]
  },
  "440V": {
    "C": [
      2.15
    ],
    "Cr": [
      17
    ],
    "Mo": [
      1
    ],
    "V": [
      5.5
    ],
    "Mn": [
      0.4
    ],
    "Si": [
      0.4
    ]
  },
  "45NiCrMo16": {
    "C": [
      0.45
    ],
    "Cr": [
      1.4
    ],
    "Mo": [
      0.3
    ],
    "Ni": [
      4.1
    ]
  },
  "45VSiCrW20": {
    "C": [
      0.95,
      0.65
    ],
    "Cr": [
      0.9,
      1.2
    ],
    "H": [
      1.7,
      2.2
    ],
    "V": [
      0.1,
      0.2
    ],
    "Mn": [
      0.15,
      0.45
    ],
    "Si": [
      0.6,
      0.7
    ],
    "P": [
      0.03
    ],
    "S": [
      0.03
    ]
  },
  "4KH5MFS": {
    "C": [
      0.33,
      0.43
    ],
    "Cr": [
      0.75,
      0.5
    ],
    "Mo": [
      1.1,
      1.6
    ],
    "V": [
      0.3,
      0.6
    ],
    "Mn": [
      0.2,
      0.5
    ],
    "Si": [
      0.8,
      1.2
    ],
    "P": [
      0.03
    ],
    "S": [
      0.03
    ]
  },
  "4V": {
    "C": [
      1.35
    ],
    "Cr": [
      5.8
    ],
    "Mo": [
      2.95
    ],
    "V": [
      3.85
    ],
    "Mn": [
      0.4
    ],
    "Si": [
      0.8
    ]
  },
  "4X5MFS": {
    "C": [
      0.33,
      0.43
    ],
    "Cr": [
      0.75,
      0.5
    ],
    "Mo": [
      1.1,
      1.6
    ],
    "V": [
      0.3,
      0.6
    ],
    "Mn": [
      0.2,
      0.5
    ],
    "Si": [
      0.8,
      1.2
    ],
    "P": [
      0.03
    ],
    "S": [
      0.03
    ]
  },
  "50110B": {
    "C": [
      0.95,
      1.1
    ],
    "Cr": [
      0.4,
      0.6
    ],
    "Mo": [
      0.06
    ],
    "V": [
      0.15,
      0.25
    ],
    "Ni": [
      0.25
    ],
    "Mn": [
      0.3,
      0.5
    ],
    "Si": [
      0.15,
      0.25
    ],
    "P": [
      0.025
    ],
    "S": [
      0.025
    ]
  },
  "50CH14MF": {
    "C": [
      0.45,
      0.55
    ],
    "Cr": [
      14,
      15
    ],
    "Mo": [
      0.5,
      0.8
    ],
    "V": [
      0.1,
      0.2
    ],
    "Mn": [
      0.5
    ],
    "Si": [
      1
    ],
    "P": [
      0.08,
      0.03
    ],
    "S": [
      0.08,
      0.03
    ]
  },
  "50CV4": {
    "C": [
      0.5
    ],
    "Cr": [
      1.8
    ],
    "V": [
      0.1
    ],
    "Mn": [
      1
    ],
    "Si": [
      0.25
    ]
  },
  "50KH14MF": {
    "C": [
      0.45,
      0.55
    ],
    "Cr": [
      14,
      15
    ],
    "Mo": [
      0.5,
      0.8
    ],
    "V": [
      0.1,
      0.2
    ],
    "Mn": [
      0.5
    ],
    "Si": [
      1
    ],
    "P": [
      0.08,
      0.03
    ],
    "S": [
      0.08,
      0.03
    ]
  },
  "50Mn": {
    "C": [
      0.4,
      0.55
    ],
    "Mn": [
      0.7,
      1
    ],
    "P": [
      0.03
    ],
    "S": [
      0.05
    ]
  },
  "527H60": {
    "C": [
      0.56,
      0.64
    ],
    "Cr": [
      0.7,
      0.8
    ],
    "Mn": [
      0.75,
      1
    ],
    "Si": [
      0.15,
      0.3
    ],
    "P": [
      0.035
    ],
    "S": [
      0.04
    ]
  },
  "55Cr3": {
    "C": [
      0.51,
      0.6
    ],
    "Cr": [
      0.65,
      0.95
    ],
    "Mn": [
      0.65,
      0.95
    ],
    "Si": [
      0.15,
      0.35
    ],
    "P": [
      0.03,
      0.035
    ],
    "S": [
      0.03,
      0.04
    ]
  },
  "55VMoCrNi16": {
    "C": [
      0.5,
      0.75
    ],
    "Cr": [
      0.65,
      1.2
    ],
    "Mo": [
      0.25,
      0.55
    ],
    "V": [
      0.05,
      0.3
    ],
    "Ni": [
      1.25,
      1.8
    ],
    "Mn": [
      0.55,
      0.8
    ],
    "Si": [
      0.1,
      0.4
    ],
    "P": [
      0.03
    ],
    "S": [
      0.03
    ]
  },
  "56NiCrMoV7": {
    "C": [
      0.55
    ],
    "Cr": [
      1.1
    ],
    "Mo": [
      0.45
    ],
    "V": [
      0.1
    ],
    "Ni": [
      1.65
    ],
    "Mn": [
      0.75
    ],
    "Si": [
      0.25
    ]
  },
  "5Cr5WMoVSi": {
    "C": [
      0.5,
      0.6
    ],
    "Cr": [
      4.75,
      5.5
    ],
    "Mo": [
      1.15,
      1.65
    ],
    "V": [
      1,
      1.5
    ],
    "Ni": [
      0.3
    ],
    "Mn": [
      0.5
    ],
    "Si": [
      0.75,
      1.1
    ],
    "Cu": [
      0.25
    ],
    "P": [
      0.03
    ],
    "S": [
      0.03
    ]
  },
  "5HNM": {
    "C": [
      0.5,
      0.75
    ],
    "Cr": [
      0.65,
      1.2
    ],
    "Mo": [
      0.25,
      0.55
    ],
    "V": [
      0.05,
      0.3
    ],
    "Ni": [
      1.25,
      1.8
    ],
    "Mn": [
      0.55,
      0.8
    ],
    "Si": [
      0.1,
      0.4
    ],
    "P": [
      0.03
    ],
    "S": [
      0.03
    ]
  },
  "5KHNVS": {
    "C": [
      0.5,
      0.75
    ],
    "Cr": [
      0.65,
      1.2
    ],
    "Mo": [
      0.25,
      0.55
    ],
    "V": [
      0.05,
      0.3
    ],
    "Ni": [
      1.25,
      1.8
    ],
    "Mn": [
      0.55,
      0.8
    ],
    "Si": [
      0.1,
      0.4
    ],
    "P": [
      0.03
    ],
    "S": [
      0.03
    ]
  },
  "5KhNM": {
    "C": [
      0.55
    ],
    "Cr": [
      1.1
    ],
    "Mo": [
      0.45
    ],
    "V": [
      0.1
    ],
    "Ni": [
      1.65
    ],
    "Mn": [
      0.75
    ],
    "Si": [
      0.25
    ]
  },
  "5XNM": {
    "C": [
      0.55
    ],
    "Cr": [
      1.1
    ],
    "Mo": [
      0.45
    ],
    "V": [
      0.1
    ],
    "Ni": [
      1.65
    ],
    "Mn": [
      0.75
    ],
    "Si": [
      0.25
    ]
  },
  "5XNVS": {
    "C": [
      0.5,
      0.75
    ],
    "Cr": [
      0.65,
      1.2
    ],
    "Mo": [
      0.25,
      0.55
    ],
    "V": [
      0.05,
      0.3
    ],
    "Ni": [
      1.25,
      1.8
    ],
    "Mn": [
      0.55,
      0.8
    ],
    "Si": [
      0.1,
      0.4
    ],
    "P": [
      0.03
    ],
    "S": [
      0.03
    ]
  },
  "62SiMnCr4": {
    "C": [
      0.61
    ],
    "Cr": [
      0.55
    ],
    "Mn": [
      1.17
    ],
    "Si": [
      1.06
    ]
  },
  "65GA": {
    "C": [
      0.7,
      0.8
    ],
    "Mn": [
      0.5,
      0.8
    ],
    "P": [
      0.03
    ],
    "S": [
      0.05
    ]
  },
  "65X13": {
    "C": [
      0.6,
      0.7
    ],
    "Cr": [
      12,
      14
    ],
    "Ni": [
      0,
      0.5
    ],
    "Mn": [
      0.25,
      0
    ],
    "Si": [
      0.2,
      0.5
    ],
    "P": [
      0.03
    ],
    "S": [
      0.025
    ]
  },
  "6A": {
    "C": [
      0.55,
      0.65
    ],
    "Cr": [
      13,
      14.5
    ],
    "V": [
      0.1,
      0.25
    ],
    "Ni": [
      0.49
    ],
    "Mn": [
      1
    ],
    "Si": [
      1
    ],
    "P": [
      0.04
    ],
    "S": [
      0.03
    ]
  },
  "6Cr13": {
    "C": [
      0.58,
      0.7
    ],
    "Cr": [
      12.5,
      14.5
    ],
    "Mn": [
      0.8,
      1
    ],
    "Si": [
      0.8,
      1
    ],
    "P": [
      0.045
    ],
    "S": [
      0.015
    ]
  },
  "6Cr14": {
    "C": [
      0.58,
      0.62
    ],
    "Cr": [
      13.2,
      13.5
    ],
    "Mo": [
      0.1,
      0.3
    ],
    "V": [
      0.1,
      0.15
    ],
    "Ni": [
      0,
      0.3
    ],
    "Mn": [
      0.3,
      0.6
    ],
    "Si": [
      0.3,
      0.6
    ],
    "P": [
      0.035
    ],
    "S": [
      0.03
    ],
    "Al": [
      0,
      0.04
    ]
  },
  "6CrMnSi2Mo1": {
    "C": [
      0.5,
      0.6
    ],
    "Cr": [
      0.3
    ],
    "Mo": [
      0.3,
      0.5
    ],
    "V": [
      0.25
    ],
    "Mn": [
      0.6,
      0.9
    ],
    "Si": [
      1,
      2.2
    ],
    "P": [
      0.03
    ],
    "S": [
      0.03
    ]
  },
  "6CrMnSi2Mo1V": {
    "C": [
      0.5,
      0.6
    ],
    "Cr": [
      0.3
    ],
    "Mo": [
      0.3,
      0.5
    ],
    "V": [
      0.25
    ],
    "Mn": [
      0.6,
      0.9
    ],
    "Si": [
      1,
      2.2
    ],
    "P": [
      0.03
    ],
    "S": [
      0.03
    ]
  },
  "70KH16MFS": {
    "C": [
      0.7
    ],
    "Cr": [
      15.5,
      16.8
    ]
  },
  "75CrMoNiW67": {
    "C": [
      0.72,
      0.76
    ],
    "Cr": [
      1.44,
      2.94
    ],
    "Mo": [
      0.65,
      0.97
    ],
    "N": [
      0.008,
      0.087
    ],
    "V": [
      0.08,
      0.2
    ],
    "Nb": [
      0.08,
      0.5
    ],
    "Co": [
      0.08,
      0.25
    ],
    "Ni": [
      0.08,
      0.88
    ],
    "Mn": [
      0.22,
      0.4
    ],
    "Si": [
      0.24,
      0.89
    ],
    "Cu": [
      0.08,
      0.2
    ],
    "P": [
      0.013,
      0.014
    ],
    "S": [
      0.003
    ]
  },
  "7F": {
    "C": [
      0.7
    ],
    "Cr": [
      12
    ]
  },
  "7KH3": {
    "C": [
      0.5,
      0.75
    ],
    "Cr": [
      0.65,
      1.2
    ],
    "Mo": [
      0.25,
      0.55
    ],
    "V": [
      0.05,
      0.3
    ],
    "Ni": [
      1.25,
      1.8
    ],
    "Mn": [
      0.55,
      0.8
    ],
    "Si": [
      0.1,
      0.4
    ],
    "P": [
      0.03
    ],
    "S": [
      0.03
    ]
  },
  "7X3": {
    "C": [
      0.5,
      0.75
    ],
    "Cr": [
      0.65,
      1.2
    ],
    "Mo": [
      0.25,
      0.55
    ],
    "V": [
      0.05,
      0.3
    ],
    "Ni": [
      1.25,
      1.8
    ],
    "Mn": [
      0.55,
      0.8
    ],
    "Si": [
      0.1,
      0.4
    ],
    "P": [
      0.03
    ],
    "S": [
      0.03
    ]
  },
  "80WCrV8": {
    "C": [
      0.78,
      0.84
    ],
    "Cr": [
      1.4
    ],
    "Mo": [
      0.15
    ],
    "W": [
      1.9,
      2
    ],
    "V": [
      0.19,
      0.3
    ],
    "Ni": [
      0.12,
      0.13
    ],
    "Mn": [
      0.4,
      0.42
    ],
    "Si": [
      0.32,
      0.5
    ],
    "Cu": [
      0.12,
      0.19
    ],
    "P": [
      0.01,
      0.012
    ],
    "S": [
      0.016,
      0.035
    ]
  },
  "817M40": {
    "C": [
      0.92,
      0.43
    ],
    "Cr": [
      0.7,
      1.2
    ],
    "Mo": [
      0.15,
      0.3
    ],
    "Ni": [
      0.9,
      0
    ],
    "Mn": [
      0.5,
      0.6
    ],
    "Si": [
      0.15,
      0.4
    ],
    "P": [
      0.035
    ],
    "S": [
      0.035,
      0.04
    ]
  },
  "85X4M5F2V6L": {
    "C": [
      0.82,
      0.9
    ],
    "Cr": [
      3.8,
      4.4
    ],
    "Mo": [
      4,
      5.3
    ],
    "W": [
      5.5,
      6.5
    ],
    "V": [
      1.7,
      2.1
    ],
    "Co": [
      0.5
    ],
    "Ni": [
      0.6
    ],
    "Mn": [
      0.2,
      0.5
    ],
    "Si": [
      0.2,
      0.5
    ],
    "P": [
      0.03
    ],
    "S": [
      0.025
    ]
  },
  "8Cr15MoV": {
    "C": [
      0.7,
      0.75
    ],
    "Cr": [
      13,
      14.5
    ],
    "Mo": [
      0.1,
      0.3
    ],
    "V": [
      0.1,
      0.26
    ],
    "Ni": [
      0.49
    ],
    "Mn": [
      0.5
    ],
    "Si": [
      1
    ],
    "P": [
      0.04
    ],
    "S": [
      0.03
    ]
  },
  "8XF": {
    "C": [
      0.7,
      0.8
    ],
    "Cr": [
      0.4,
      0.7
    ],
    "V": [
      0.15,
      0.3
    ],
    "Ni": [
      0,
      0.4
    ],
    "Mn": [
      0.15,
      0.45
    ],
    "Si": [
      0.1,
      0.4
    ],
    "P": [
      0.03
    ],
    "S": [
      0.03
    ]
  },
  "90CrSi5": {
    "C": [
      0.85,
      0.95
    ],
    "Cr": [
      0.9,
      1.25
    ],
    "Co": [
      0,
      1
    ],
    "Mn": [
      0.3,
      0.6
    ],
    "Si": [
      1.2,
      1.6
    ]
  },
  "95KH18": {
    "C": [
      0.95,
      1
    ],
    "Cr": [
      17,
      19
    ],
    "Ni": [
      0.6
    ],
    "Mn": [
      0.8
    ],
    "Si": [
      0
    ],
    "Cu": [
      0.03
    ],
    "P": [
      0.03
    ],
    "S": [
      0.025
    ],
    "Ti": [
      0.2
    ]
  },
  "95MNWCr5": {
    "C": [
      0.9,
      1
    ],
    "Cr": [
      0.4,
      0.65
    ],
    "H": [
      0.4,
      0.7
    ],
    "V": [
      0.05,
      0.2
    ],
    "Mn": [
      1.05,
      1.35
    ],
    "Si": [
      0.1,
      0.4
    ],
    "P": [
      0.03
    ],
    "S": [
      0.03
    ]
  },
  "95V4": {
    "C": [
      0.95
    ],
    "V": [
      0.4
    ],
    "Mn": [
      0.4
    ],
    "Si": [
      0.3
    ]
  },
  "95X5GM": {
    "C": [
      0.85,
      1
    ],
    "Cr": [
      4.5,
      5.5
    ],
    "M": [
      0.8,
      1.2
    ],
    "V": [
      0.15,
      0.3
    ],
    "Mn": [
      0.15,
      0.45
    ],
    "Si": [
      0.1,
      0.4
    ],
    "P": [
      0.03
    ],
    "S": [
      0.03
    ]
  },
  "9Cr12Mo1V1": {
    "C": [
      1.45,
      1.6
    ],
    "Cr": [
      11,
      13
    ],
    "Mo": [
      0.7,
      1
    ],
    "V": [
      0.7,
      1
    ],
    "Mn": [
      0.2,
      0.6
    ],
    "Si": [
      0.1,
      0.6
    ],
    "P": [
      0.03
    ],
    "S": [
      0.03
    ]
  },
  "9Cr15": {
    "C": [
      0.98,
      1.1
    ],
    "Cr": [
      1.3,
      1.6
    ],
    "Ni": [
      0.3
    ],
    "Mn": [
      0.25,
      0.45
    ],
    "Si": [
      0.15,
      0.3
    ],
    "Cu": [
      0.2,
      0.3
    ],
    "P": [
      0.025,
      0.03
    ],
    "S": [
      0.025
    ],
    "Al": [
      0.05
    ]
  },
  "9H5VF": {
    "C": [
      0.85,
      1
    ],
    "Cr": [
      4.5,
      5.5
    ],
    "M": [
      0.8,
      1.2
    ],
    "V": [
      0.15,
      0.3
    ],
    "Mn": [
      0.15,
      0.45
    ],
    "Si": [
      0.1,
      0.4
    ],
    "P": [
      0.03
    ],
    "S": [
      0.03
    ]
  },
  "9KH5VF": {
    "C": [
      0.85,
      1
    ],
    "Cr": [
      4.5,
      5.5
    ],
    "M": [
      0.8,
      1.2
    ],
    "V": [
      0.15,
      0.3
    ],
    "Mn": [
      0.15,
      0.45
    ],
    "Si": [
      0.1,
      0.4
    ],
    "P": [
      0.03
    ],
    "S": [
      0.03
    ]
  },
  "A7Mod": {
    "C": [
      2.6
    ],
    "Cr": [
      8.25
    ],
    "Mo": [
      1.25
    ],
    "V": [
      4.5
    ],
    "Mn": [
      0.6
    ],
    "Si": [
      0.9
    ],
    "S": [
      0.008,
      0.005
    ]
  },
  "A8Mod": {
    "C": [
      0.45,
      0.55
    ],
    "Cr": [
      0.08,
      0.8
    ],
    "Mo": [
      1.1,
      1.5
    ],
    "V": [
      0.3,
      0.6
    ],
    "Mn": [
      0.4,
      0.6
    ],
    "Si": [
      0.6,
      1
    ],
    "P": [
      0,
      0.035
    ],
    "S": [
      0,
      0.035
    ]
  },
  "AK9": {
    "C": [
      0.98,
      1.05
    ],
    "Cr": [
      16,
      18
    ],
    "Mn": [
      0.9
    ],
    "Si": [
      0.7
    ],
    "P": [
      0.04
    ],
    "S": [
      0.035
    ]
  },
  "AL7": {
    "C": [
      0.45,
      0.55
    ],
    "Cr": [
      3,
      3.5
    ],
    "Mo": [
      1.3,
      1.8
    ],
    "V": [
      0.2,
      0.3
    ],
    "Mn": [
      0.2,
      0.8
    ],
    "Si": [
      0.2,
      1
    ],
    "Co": [
      0.25
    ],
    "P": [
      0.03
    ],
    "S": [
      0.03
    ]
  },
  "ASP2051": {
    "C": [
      1.2,
      1.55
    ],
    "Cr": [
      3.75,
      4.5
    ],
    "Mo": [
      3,
      5.25
    ],
    "H": [
      9,
      11
    ],
    "V": [
      9,
      3.7
    ],
    "Co": [
      8.5,
      11.8
    ],
    "Ni": [
      8,
      0.25
    ],
    "Mn": [
      0.4
    ],
    "Si": [
      0.4,
      0.45
    ],
    "Cu": [
      0,
      0.25
    ],
    "P": [
      0.03
    ],
    "S": [
      0.03,
      0.07
    ]
  },
  "ATS314": {
    "C": [
      1
    ],
    "Cr": [
      15
    ],
    "Mo": [
      1
    ],
    "V": [
      0.1
    ],
    "Co": [
      1.4
    ]
  },
  "ATS34": {
    "C": [
      1.05
    ],
    "Cr": [
      14
    ],
    "Mo": [
      4
    ],
    "Mn": [
      0.4
    ],
    "Si": [
      0.35
    ],
    "P": [
      0.03
    ],
    "S": [
      0.02
    ]
  },
  "AUS-10": {
    "C": [
      0.95,
      1.1
    ],
    "Cr": [
      13,
      14.5
    ],
    "Mo": [
      0.1,
      0.3
    ],
    "V": [
      0.1,
      0.25
    ],
    "Ni": [
      0.49
    ],
    "Mn": [
      0.5
    ],
    "Si": [
      1
    ],
    "P": [
      0.04
    ],
    "S": [
      0.03
    ]
  },
  "AUS-10Co": {
    "C": [
      0.97
    ],
    "Cr": [
      13
    ],
    "Mo": [
      0.22
    ],
    "V": [
      0.11
    ],
    "Co": [
      0.23
    ],
    "Mn": [
      0.68
    ],
    "Si": [
      0.33
    ],
    "P": [
      0.029
    ],
    "S": [
      0.002
    ]
  },
  "AUS-10M": {
    "C": [
      0.95,
      1.1
    ],
    "Cr": [
      13,
      14.5
    ],
    "Mo": [
      0.2,
      1
    ],
    "Ni": [
      0.8,
      0.49
    ],
    "Mn": [
      0.5
    ],
    "Si": [
      1
    ],
    "P": [
      0.04
    ],
    "S": [
      0.03
    ]
  },
  "AUS-118": {
    "C": [
      0.9,
      0.95
    ],
    "Cr": [
      17,
      19
    ],
    "Mo": [
      1.3,
      1.5
    ],
    "V": [
      0.1,
      0.25
    ],
    "Mn": [
      0.5
    ],
    "Si": [
      0.5
    ],
    "P": [
      0.04
    ],
    "S": [
      0.03
    ]
  },
  "AUS-6": {
    "C": [
      0.55,
      0.65
    ],
    "Cr": [
      13,
      14.5
    ],
    "V": [
      0.1,
      0.25
    ],
    "Ni": [
      0.49
    ],
    "Mn": [
      1
    ],
    "Si": [
      1
    ],
    "P": [
      0.04
    ],
    "S": [
      0.03
    ]
  },
  "AUS-8": {
    "C": [
      0.7,
      0.75
    ],
    "Cr": [
      13,
      14.5
    ],
    "Mo": [
      0.1,
      0.3
    ],
    "V": [
      0.1,
      0.26
    ],
    "Ni": [
      0.49
    ],
    "Mn": [
      0.5
    ],
    "Si": [
      1
    ],
    "P": [
      0.04
    ],
    "S": [
      0.03
    ]
  },
  "AirMo": {
    "C": [
      0.95,
      1.05
    ],
    "Cr": [
      0.9,
      2.2
    ],
    "Mo": [
      0.9,
      1.4
    ],
    "Mn": [
      1.8,
      2.2
    ],
    "Si": [
      0.5
    ],
    "P": [
      0.03
    ],
    "S": [
      0.03
    ]
  },
  "AirPro": {
    "C": [
      0.95,
      1.05
    ],
    "Cr": [
      4.75,
      5.5
    ],
    "Mo": [
      0.9,
      1.4
    ],
    "V": [
      0.2,
      0.25
    ],
    "Ni": [
      0.3
    ],
    "Mn": [
      0.6,
      1.8
    ],
    "Si": [
      0.3,
      0.5
    ],
    "Cu": [
      0.25
    ],
    "P": [
      0.03
    ],
    "S": [
      0.03
    ]
  },
  "AirTem": {
    "C": [
      0.95,
      1.05
    ],
    "Cr": [
      4.75,
      5.5
    ],
    "Mo": [
      0.9,
      1.4
    ],
    "V": [
      0.2,
      0.25
    ],
    "Ni": [
      0.3
    ],
    "Mn": [
      0.6,
      1.8
    ],
    "Si": [
      0.3,
      0.5
    ],
    "Cu": [
      0.25
    ],
    "P": [
      0.03
    ],
    "S": [
      0.03
    ]
  },
  "AirTrueLC": {
    "C": [
      0.5,
      0.6
    ],
    "Cr": [
      4.75,
      5.5
    ],
    "Mo": [
      1.15,
      1.65
    ],
    "V": [
      1,
      1.5
    ],
    "Ni": [
      0.3
    ],
    "Mn": [
      0.5
    ],
    "Si": [
      0.75,
      1.1
    ],
    "Cu": [
      0.25
    ],
    "P": [
      0.03
    ],
    "S": [
      0.03
    ]
  },
  "Airque4": {
    "C": [
      0.95,
      1.05
    ],
    "Cr": [
      0.9,
      2.2
    ],
    "Mo": [
      0.9,
      1.4
    ],
    "Mn": [
      1.8,
      2.2
    ],
    "Si": [
      0.5
    ],
    "P": [
      0.03
    ],
    "S": [
      0.03
    ]
  },
  "Airvan": {
    "C": [
      0.95,
      1.05
    ],
    "Cr": [
      4.75,
      5.5
    ],
    "Mo": [
      0.9,
      1.4
    ],
    "V": [
      0.2,
      0.25
    ],
    "Ni": [
      0.3
    ],
    "Mn": [
      0.6,
      1.8
    ],
    "Si": [
      0.3,
      0.5
    ],
    "Cu": [
      0.25
    ],
    "P": [
      0.03
    ],
    "S": [
      0.03
    ]
  },
  "Alpha3": {
    "C": [
      1.29
    ],
    "Cr": [
      4.2
    ],
    "Mo": [
      5
    ],
    "W": [
      6.3
    ],
    "V": [
      3
    ],
    "Co": [
      8.25
    ],
    "Ni": [
      0.15
    ],
    "Mn": [
      0.3
    ],
    "Si": [
      0.5
    ],
    "Cu": [
      0.15
    ],
    "P": [
      0.024
    ],
    "S": [
      0.02
    ]
  },
  "Aoichiko": {
    "C": [
      1.25,
      1.35
    ],
    "Cr": [
      0.3,
      0.5
    ],
    "H": [
      1.5,
      2
    ],
    "Mn": [
      0.2,
      0.3
    ],
    "Si": [
      0.1,
      0.2
    ],
    "P": [
      0.025
    ],
    "S": [
      0.004
    ]
  },
  "Aoniko": {
    "C": [
      1.05,
      1.15
    ],
    "Cr": [
      0.2,
      0.5
    ],
    "H": [
      1,
      1.5
    ],
    "Mn": [
      0.2,
      0.3
    ],
    "Si": [
      0.1,
      0.2
    ],
    "P": [
      0.025
    ],
    "S": [
      0.004
    ]
  },
  "Aristocrat": {
    "C": [
      1.5,
      1.6
    ],
    "Cr": [
      11.5,
      12
    ],
    "Mo": [
      0.6,
      0.9
    ],
    "V": [
      0.9,
      1.1
    ],
    "Mn": [
      0.15,
      0.45
    ],
    "Si": [
      0.1,
      0.4
    ],
    "P": [
      0,
      0.03
    ],
    "S": [
      0,
      0.03
    ]
  },
  "Assab88": {
    "C": [
      0.9
    ],
    "Cr": [
      7.8
    ],
    "Mo": [
      2.5
    ],
    "V": [
      0.5
    ],
    "Mn": [
      0.5
    ],
    "Si": [
      0.9
    ]
  },
  "Atmodie": {
    "C": [
      1.5,
      1.6
    ],
    "Cr": [
      11.5,
      12
    ],
    "Mo": [
      0.6,
      0.9
    ],
    "V": [
      0.9,
      1.1
    ],
    "Mn": [
      0.15,
      0.45
    ],
    "Si": [
      0.1,
      0.4
    ],
    "P": [
      0,
      0.03
    ],
    "S": [
      0,
      0.03
    ]
  },
  "B52": {
    "C": [
      1
    ],
    "Cr": [
      1.4
    ],
    "Mn": [
      0.3
    ],
    "Si": [
      0.25
    ]
  },
  "BA500": {
    "C": [
      0.45
    ],
    "Cr": [
      1.4
    ],
    "Mo": [
      0.3
    ],
    "Ni": [
      4.1
    ]
  },
  "BD1N": {
    "C": [
      0.08,
      0.95
    ],
    "Cr": [
      15,
      17
    ],
    "Mo": [
      0.5
    ],
    "N": [
      0.1,
      0.15
    ],
    "Mn": [
      1
    ],
    "Si": [
      1
    ],
    "P": [
      0.08,
      0.03
    ],
    "S": [
      0.08,
      0.01
    ]
  },
  "BE2080": {
    "C": [
      1.98,
      2.2
    ],
    "Cr": [
      11,
      13
    ],
    "Mn": [
      0.2,
      0.6
    ],
    "Si": [
      0.1,
      0.6
    ],
    "P": [
      0.03
    ],
    "S": [
      0.03
    ]
  },
  "BE2357": {
    "C": [
      0.5
    ],
    "Cr": [
      3.25
    ],
    "Mo": [
      1.5
    ],
    "V": [
      0.25
    ],
    "Mn": [
      0.7
    ],
    "Si": [
      0.5
    ]
  },
  "BE2379": {
    "C": [
      1.45,
      1.6
    ],
    "Cr": [
      11,
      13
    ],
    "Mo": [
      0.7,
      1
    ],
    "V": [
      0.7,
      1
    ],
    "Mn": [
      0.2,
      0.6
    ],
    "Si": [
      0.1,
      0.6
    ],
    "P": [
      0.03
    ],
    "S": [
      0.03
    ]
  },
  "BE2510": {
    "C": [
      0.9,
      1
    ],
    "Cr": [
      0.4,
      0.65
    ],
    "H": [
      0.4,
      0.7
    ],
    "V": [
      0.05,
      0.2
    ],
    "Mn": [
      1.05,
      1.35
    ],
    "Si": [
      0.1,
      0.4
    ],
    "P": [
      0.03
    ],
    "S": [
      0.03
    ]
  },
  "BE2767": {
    "C": [
      0.45
    ],
    "Cr": [
      1.4
    ],
    "Mo": [
      0.3
    ],
    "Ni": [
      4.1
    ]
  },
  "BE5634": {
    "C": [
      0.72,
      0.78
    ],
    "Cr": [
      0.08,
      0.15
    ],
    "Mo": [
      0.1
    ],
    "Ni": [
      1.8,
      2.1
    ],
    "Mn": [
      0.3,
      0.5
    ],
    "Si": [
      0.15,
      0.35
    ],
    "P": [
      0.025
    ],
    "S": [
      0.025
    ]
  },
  "BG-42": {
    "C": [
      1.15
    ],
    "Cr": [
      14.5
    ],
    "Mo": [
      4
    ],
    "V": [
      1.2
    ],
    "Mn": [
      0.5
    ],
    "Si": [
      0.3
    ]
  },
  "BKM": {
    "C": [
      0.45
    ],
    "Cr": [
      1.4
    ],
    "Mo": [
      0.3
    ],
    "Ni": [
      4.1
    ]
  },
  "BS1407": {
    "C": [
      0.95,
      1.25
    ],
    "Cr": [
      0.35,
      0.45
    ],
    "Mn": [
      0.25,
      0.45
    ],
    "Si": [
      0.8,
      0.4
    ],
    "P": [
      0,
      0.045
    ],
    "S": [
      0,
      0.045
    ]
  },
  "BSC": {
    "C": [
      0.6,
      0.7
    ],
    "Cr": [
      13.5,
      14.5
    ],
    "Mo": [
      0.5,
      0.7
    ],
    "V": [
      0.05,
      0.15
    ],
    "Mn": [
      0.4,
      0.6
    ],
    "Si": [
      0.3,
      0.5
    ],
    "P": [
      0.025
    ],
    "S": [
      0.025
    ]
  },
  "BSH": {
    "C": [
      0.4,
      0.45
    ],
    "Cr": [
      0.8,
      1.1
    ],
    "Mo": [
      0.15,
      0.25
    ],
    "Mn": [
      0.75,
      1
    ],
    "Si": [
      0.15,
      0.35
    ],
    "P": [
      0.03
    ],
    "S": [
      0.04
    ]
  },
  "BTR": {
    "C": [
      0.85,
      1
    ],
    "Cr": [
      0.4,
      0.6
    ],
    "H": [
      0.4,
      0.6
    ],
    "V": [
      0.3
    ],
    "Ni": [
      0.3
    ],
    "Mn": [
      1,
      1.4
    ],
    "Si": [
      0.5
    ],
    "P": [
      0.03
    ],
    "S": [
      0.03
    ]
  },
  "BW1": {
    "C": [
      0.7,
      1.5
    ],
    "Cr": [
      0.08,
      0.3
    ],
    "Mo": [
      0.08,
      0.1
    ],
    "W": [
      0,
      0.15
    ],
    "V": [
      0.08,
      0.1
    ],
    "Ni": [
      0.08,
      0.25
    ],
    "Mn": [
      0.1,
      0.5
    ],
    "Si": [
      0.1,
      0.4
    ],
    "Cu": [
      0.08,
      0.25
    ],
    "P": [
      0.014,
      0.03
    ],
    "S": [
      0.012,
      0.03
    ]
  },
  "BW1A": {
    "C": [
      1,
      1.3
    ],
    "Cr": [
      0,
      0.3
    ],
    "Ni": [
      0,
      0.25
    ],
    "Mn": [
      0.1,
      0.5
    ],
    "Si": [
      0.1,
      0.35
    ],
    "Cu": [
      0,
      0.25
    ],
    "P": [
      0.03
    ],
    "S": [
      0.03
    ]
  },
  "Badger": {
    "C": [
      0.94
    ],
    "Cr": [
      0.5
    ],
    "H": [
      0.5
    ],
    "Mn": [
      1.2
    ],
    "Si": [
      0.3
    ]
  },
  "Bearcat": {
    "C": [
      0.45,
      0.55
    ],
    "Cr": [
      3,
      3.5
    ],
    "Mo": [
      1.3,
      1.8
    ],
    "V": [
      0.2,
      0.3
    ],
    "Mn": [
      0.2,
      0.8
    ],
    "Si": [
      0.2,
      1
    ],
    "Co": [
      0.25
    ],
    "P": [
      0.03
    ],
    "S": [
      0.03
    ]
  },
  "Best": {
    "C": [
      0.85,
      1.5
    ],
    "Co": [
      0.1
    ],
    "Mo": [
      0.1
    ],
    "W": [
      0.15
    ],
    "V": [
      0.15,
      0.35
    ],
    "Ni": [
      0.2
    ],
    "Mn": [
      0.1,
      0.4
    ],
    "Si": [
      0.1,
      0.4
    ],
    "Cu": [
      0.2
    ],
    "P": [
      0.025
    ],
    "S": [
      0.025
    ]
  },
  "Braemax": {
    "C": [
      1.05,
      1.1
    ],
    "Cr": [
      3.5,
      4.25
    ],
    "Mo": [
      9,
      10
    ],
    "W": [
      1.15,
      1.85
    ],
    "V": [
      0.99,
      1.35
    ],
    "Co": [
      7.75,
      8.75
    ],
    "Ni": [
      0.3
    ],
    "Mn": [
      0.15,
      0.4
    ],
    "Si": [
      0.15,
      0.65
    ],
    "Cu": [
      0.25
    ],
    "P": [
      0.03
    ],
    "S": [
      0.03
    ]
  },
  "C100": {
    "C": [
      0.9,
      1.05
    ],
    "Mn": [
      0.3,
      0.6
    ],
    "Si": [
      0.15,
      0.35
    ],
    "P": [
      0.03,
      0.035
    ],
    "S": [
