Repository: dashjim/steel-chart

File: src/data/alias-desc-zh.json (part 1 of 2)
{"60":"高度不锈钢，通常不用于刀片，主要作为硬质内芯的包层使用，但一些低端刀具由其制成。","65":"低合金碳钢。","70":"68GA钢被列为AISI 1070钢，但其中含有AISI 1070钢规范中没有的几种元素，包括Cu、Al等。","760":"边界型高碳钢，用途广泛，用于刀具时更适合大型刀具，需要具有良好的韧性和抗冲击性。耐磨性极低，因为没有碳化物形成。","2327":"高耐腐蚀不锈钢。用于低端刀具和潜水刀。","2379":"AISI D2工具钢的等效牌号。主要差异在于缺少钒，仅含0.15%-0.30%而非~1%。","2900":"瑞典SIS标准中相当于AISI W210工具钢的牌号。","3505":"合金工具钢，与AISI 52100钢非常相似，但含有0.1%钒，这可能会提高耐磨性，而且我找到的所有资源都将其列为与52100不同的钢种。","12225":"冷作工具钢。根据SAE J438B-1970标准规范，V、W和Mo是可选的，不是强制性的。当然，对于刀具来说，这3种元素最好都要含有。","19315":"低合金工具钢。","19830":"捷克合金钢，成分类似于 AISI M2 钢，但碳含量略低。更多信息详见 M2 钢说明。","19850":"钴钼高速工具钢。还含有少量钨(W)。硬度可达 65HRC。碳化物含量高，因此适合采用粗刃。由于 19850 碳含量较低，AISI M2 和 AISI M4 高速工具钢在刀具中性能更优，也更受欢迎。","422992":"钨高速工具钢。","XC65":"中碳简单钢，用于弹簧、大型刀具、剑等。经过适当热处理后韧性好，但该合金元素组成无法提供显著的耐磨性。","#60":"高度不锈钢，通常不用于刀片，主要用作硬质内芯的包层，但一些低端刀具由其制成。","#70":"68GA 钢被列为 AISI 1070 钢，但含有 AISI 1070 钢规格中没有的多种元素，包括铜、铝等。","SWRH77":"简单碳钢。耐磨性低，韧性适中。","060A78":"简单碳钢。耐磨性低，韧性适中。","XC100":"简单但广泛使用的碳钢刀片钢，因易于加工而深受刀具制造者欢迎。是事实上的标准碳钢，易生锈。典型硬度在 58-60HRC 范围内。部分厂家可将硬度提升至 64-65HRC。山特维克公司以 Sandvik 20C Shock Absorber 名称生产该钢的高纯度等效钢种。主要缺点是相对较低的磨料磨损抗性，因为该合金中碳化物形成元素不足。","C100":"简单但广泛使用的碳钢刀片钢，因易于加工而深受刀具制造者欢迎。是事实上的标准碳钢，易生锈。典型硬度在 58-60HRC 范围内。部分厂家可将硬度提升至 64-65HRC。山特维克公司以 Sandvik 20C Shock Absorber 名称生产该钢的高纯度等效钢种。主要缺点是相对较低的磨料磨损抗性，因为该合金中碳化物形成元素不足。","CT90":"冷作模具钢，工作硬度 60-61HRC。","OCR3":"低合金冷作模具钢。根据塞尔维亚刀具专家提供的信息，这种钢已停产，十年前就已被淘汰。但据他所述，这种钢仍是制造刀具的优良材料。","CR1":"低合金弹簧钢。","Y100Cr6":"冷作模具钢。AISI L3 模具钢的法国等效牌号。","RUL1":"102Cr6 钢的旧 STAS 标准名称。","NC4":"低合金模具钢。","K4":"低合金模具钢。","205Cr115":"AISI D3 模具钢的罗马尼亚等效牌号。","K1":"AISI D3 模具钢的匈牙利等效牌号。","Huron":"冷作模具钢。根据 SAE J438B-1970 标准规范，V、W 和 Mo 为可选元素，非强制性。当然，对于刀具而言，这三种元素最好都含有。","BE2080":"AISI D3 刀具钢的德国等效牌号，但与其美国同类产品不同，X210Cr12 既不规定钨(W)，也不规定钒(V)。","Superdie":"冷作刀具钢。根据 SAE J438B-1970 标准规范，V、W 和 Mo 是可选的，而非强制性的。当然，对于刀具而言，这3种元素最好都含有。","DC1":"AISI D3 刀具钢的日本等效牌号，但与其美国同类产品不同，X210Cr12 既不规定钨(W)，也不规定钒(V)，但含有微量铜(Cu)。","CP10V":"AISI D3 刀具钢的德国等效牌号，但与其美国同类产品不同，X210Cr12 既不规定钨(W)，也不规定钒(V)。","ES50S":"AISI D3 刀具钢的德国等效牌号，但与其美国同类产品不同，X210Cr12 既不规定钨(W)，也不规定钒(V)。","GPMD3":"AISI D3 刀具钢的德国等效牌号，但与其美国同类产品不同，X210Cr12 既不规定钨(W)，也不规定钒(V)。","CRD":"AISI D3 刀具钢的日本等效牌号，但与其美国同类产品不同，X210Cr12 既不规定钨(W)，也不规定钒(V)，但含有微量铜(Cu)。","CNS2":"冷作刀具钢。根据 SAE J438B-1970 标准规范，V、W 和 Mo 是可选的，而非强制性的。当然，对于刀具而言，这3种元素最好都含有。","RFB":"AISI D3 刀具钢的日本等效牌号，但与其美国同类产品不同，X210Cr12 既不规定钨(W)，也不规定钒(V)，但含有微量铜(Cu)。","CH":"AISI D3 刀具钢的德国等效牌号，但与其美国同类产品不同，X210Cr12 既不规定钨(W)，也不规定钒(V)。","GSN":"冷作模具钢。根据 SAE J438B-1970 标准规范，V、W 和 Mo 为可选元素，非强制性。但对于刀具而言，这 3 种元素最好都含有。","R32":"AISI D3 工具钢的日本等效牌号，但与其美国对应牌号不同的是，X210Cr12 既不规定钨(W)，也不规定钒(V)，但含有少量铜(Cu)。","CDS1":"AISI D3 工具钢的日本等效牌号，但与其美国对应牌号不同的是，X210Cr12 既不规定钨(W)，也不规定钒(V)，但含有少量铜(Cu)。","KD1":"AISI D3 工具钢的日本等效牌号，但与其美国对应牌号不同的是，X210Cr12 既不规定钨(W)，也不规定钒(V)，但含有少量铜(Cu)。","QC1":"AISI D3 工具钢的日本等效牌号，但与其美国对应牌号不同的是，X210Cr12 既不规定钨(W)，也不规定钒(V)，但含有少量铜(Cu)。","CS13M":"冷作模具钢。根据 SAE J438B-1970 标准规范，V、W 和 Mo 为可选元素，非强制性。但对于刀具而言，这 3 种元素最好都含有。","Thyrodur2080":"AISI D3 工具钢的德国等效牌号，但与其美国对应牌号不同的是，X210Cr12 既不规定钨(W)，也不规定钒(V)。","Thyrodur2136":"AISI D3 工具钢的德国等效牌号，但与其美国对应牌号不同的是，X210Cr12 既不规定钨(W)，也不规定钒(V)。","Ultradie1":"冷作模具钢。根据 SAE J438B-1970 标准规范，V、W 和 Mo 为可选元素，非强制性。但对于刀具而言，这 3 种元素最好都含有。","WCR20":"AISI D3 工具钢的德国等效牌号，但与其美国对应牌号不同的是，X210Cr12 既不规定钨(W)，也不规定钒(V)。","C120":"水硬化工具钢。","Neor":"冷作工具钢。根据 SAE J438B-1970 标准规范，V、W 和 Mo 是可选的，不是强制性的。当然，对于刀具来说，这 3 种元素最好都存在。","Kompacks":"高抗冲击工具钢。Busse SR-77 基于这种钢。Crucible 生产的是这种钢的超洁净版本，称为 S7 XL 钢或 S7 Premium。","AL7":"高抗冲击工具钢。Busse SR-77 基于这种钢。Crucible 生产的是这种钢的超洁净版本，称为 S7 XL 钢或 S7 Premium。","BE2357":"S7 钢的德国版本，ASIS 名称为 S7，但规格略有不同。","SR77":"Busse Combat 刀具对 AISI S7 抗冲击工具钢的改进版。成分分析由 Cobalt 在 BladeForums 上提交。性能评价非常积极，包括我自己的体验。","DureX":"中碳空气/油硬化工具钢。作为刀片材料没有什么特别出色的地方。","Bearcat":"高抗冲击工具钢。Busse SR-77 基于这种钢。Crucible 生产的是这种钢的超洁净版本，称为 S7 XL 钢或 S7 Premium。","Cryodur2357":"S7 钢的德国版本，ASIS 名称为 S7，但规格略有不同。","Simoch":"高抗冲击工具钢。Busse SR-77 基于这种钢。Crucible 生产的是这种钢的超洁净版本，称为 S7 XL 钢或 S7 Premium。","95X5GM":"俄罗斯生产的 AISI A2 刀具钢的另一种变体。有趣的是添加了 0.8-1.2% 的钨(W)。从摩尔质量来看，这是相当少量的添加，但显然是有目的的。","9KH5VF":"俄罗斯生产的 AISI A2 刀具钢的另一种变体。有趣的是添加了 0.8-1.2% 的钨(W)。从摩尔质量来看，这是相当少量的添加，但显然是有目的的。","KH6VF":"俄罗斯生产的 AISI A2 刀具钢的另一种变体。有趣的是添加了 0.8-1.2% 的钨(W)。从摩尔质量来看，这是相当少量的添加，但显然是有目的的。","X6VF":"俄罗斯生产的 AISI A2 刀具钢的另一种变体。有趣的是添加了 0.8-1.2% 的钨(W)。从摩尔质量来看，这是相当少量的添加，但显然是有目的的。","9H5VF":"俄罗斯生产的 AISI A2 刀具钢的另一种变体。有趣的是添加了 0.8-1.2% 的钨(W)。从摩尔质量来看，这是相当少量的添加，但显然是有目的的。","100VMoCr52":"AISI A2 刀具钢的原苏联国家标准(STAS)牌号。","DKD12":"AISI A2 刀具钢的日本版本。","AirPro":"伯利恒钢铁公司生产的 AISI A2 钢变体。已停产。","DC12":"AISI A2 刀具钢的日本版本。","GO40F":"AISI A2 刀具钢的日本版本。","SCD":"AISI A2 工具钢的日本版本。","HPM2T":"AISI A2 工具钢的日本版本。","AirTem":"AISI A2 钢的变型。已停产。","CDS12":"AISI A2 工具钢的日本版本。","KD12":"AISI A2 工具钢的日本版本。","QC12":"AISI A2 工具钢的日本版本。","Airvan":"AISI A2 钢的变型。已停产。","NW1":"低合金工具钢。","95MNWCr5":"AISI O1 工具钢的等效钢种。根据标准规定，硫含量可能会增加到 0.050%-0.10% 范围内。显然是为了改善可加工性，但对于刀具制造而言，硫含量过高是有害的。","OW3":"油淬冷作工具钢。小型刀具可达到 64-65HRC 硬度。","100MnCrW4":"流行的锻造钢。被许多定制刀匠和大批量制造商（包括Randall）使用。具有良好的刃口稳定性和耐磨性，韧性不如A2。","XBCGF":"与另一种俄罗斯钢材GOST KHVSGF几乎相同，除了镍含量略低，为0.25%而非0.40%。","XVSG":"与另一种俄罗斯钢材GOST KHVSGF几乎相同，除了镍含量略低，为0.25%而非0.40%。","HVSG":"与另一种俄罗斯钢材GOST KHVSGF几乎相同，除了镍含量略低，为0.25%而非0.40%。","HVSGF":"与另一种俄罗斯钢材GOST KHVSGF几乎相同，除了镍含量略低，为0.25%而非0.40%。","Xarnie":"流行的锻造钢。被许多定制刀匠和大批量制造商（包括Randall）使用。具有良好的刃口稳定性和耐磨性，韧性不如AISI A2或其等效钢材，但在该方面仍相当不错。可达到65HRC，精细刃口设计下用作轻/中等切削性能良好。Randall将其使用在56HRC左右，其他制造商在大型刀具上使用56-58HRC，更小型/中型刀具则使用更高硬度。如果您寻找硬用途刀具，Crucible CPM 3V、AISI L6或AISI A2及其等效钢材都是更好的选择。对于小型刀具，在高硬度下绝对是更好的选择。","Saratoga":"流行的锻造钢。被许多定制刀匠和大批量制造商（包括Randall）使用。具有良好的刃口稳定性和耐磨性，韧性不如AISI A2或其等效钢材，但在该方面仍相当不错。可达到65HRC，精细刃口设计下用作轻/中等切削性能良好。Randall将其使用在56HRC左右，其他制造商在大型刀具上使用56-58HRC，更小型/中型刀具则使用更高硬度。如果您寻找硬用途刀具，Crucible CPM 3V、AISI L6或AISI A2及其等效钢材都是更好的选择。对于小型刀具，在高硬度下绝对是更好的选择。","Truform":"流行的锻造钢。被许多定制刀匠和大批量制造商（包括Randall）使用。具有良好的刃口稳定性和耐磨性，韧性不如AISI A2或其等效钢材，但在该方面仍相当不错。可达到65HRC，精细刃口设计下用作轻/中等切削性能良好。Randall将其使用在56HRC左右，其他制造商在大型刀具上使用56-58HRC，更小型/中型刀具则使用更高硬度。如果您寻找硬用途刀具，Crucible CPM 3V、AISI L6或AISI A2及其等效钢材都是更好的选择。对于小型刀具，在高硬度下绝对是更好的选择。","HM1":"钼钨高速钢是一种韧性好、切削效率高、表面加工性能优异的通用高速钢。适用于对软质或中硬材料进行快速轻切削。请注意，韧性是一个相对的概念，就高速钢而言，它是为长期高速切削设计的，而非锯劈。尽管如此，仍可制成性能不错的刀具，但AISI M2和AISI M4高速钢作为刀具的选择更受欢迎，因为它们耐磨性和韧性的结合更好。","BE2510":"流行的锻造钢。被许多定制刀匠和大批量制造商（包括Randall）使用。具有良好的刃口稳定性和耐磨性，韧性不如A2。","BTR":"流行的锻造钢。被许多定制刀具制造商和量产制造商（包括Randall）使用。具有良好的刀刃稳定性和耐磨性，韧性不如AISI A2及其等效钢种，但在这方面仍然相当不错。可达到65HRC，采用精细刀刃时作为轻/中型切割刀表现良好。Randall在56HRC左右使用，其他制造商在大型刀具上使用56-58HRC，更小的刀具则使用更高硬度。如果您在寻找重型使用刀具，Crucible CPM 3V、AISI L6或AISI A2及其等效钢种都是更好的选择。对于小型刀具，在高硬度下其表现确实更优越。","Kiski":"流行的锻造钢。被许多定制刀具制造商和量产制造商（包括Randall）使用。具有良好的刀刃稳定性和耐磨性，韧性不如AISI A2及其等效钢种，但在这方面仍然相当不错。可达到65HRC，采用精细刀刃时作为轻/中型切割刀表现良好。Randall在56HRC左右使用，其他制造商在大型刀具上使用56-58HRC，更小的刀具则使用更高硬度。如果您在寻找重型使用刀具，Crucible CPM 3V、AISI L6或AISI A2及其等效钢种都是更好的选择。对于小型刀具，在高硬度下其表现确实更优越。","Exldie":"流行的锻造钢。被许多定制刀具制造商和量产制造商（包括Randall）使用。具有良好的刀刃稳定性和耐磨性，韧性不如AISI A2及其等效钢种，但在这方面仍然相当不错。可达到65HRC，采用精细刀刃时作为轻/中型切割刀表现良好。Randall在56HRC左右使用，其他制造商在大型刀具上使用56-58HRC，更小的刀具则使用更高硬度。如果您在寻找重型使用刀具，Crucible CPM 3V、AISI L6或AISI A2及其等效钢种都是更好的选择。对于小型刀具，在高硬度下其表现确实更优越。","ManSil":"流行的锻造钢。被许多定制刀具制造商和量产制造商（包括Randall）使用。具有良好的刀刃稳定性和耐磨性，韧性不如AISI A2及其等效钢种，但在这方面仍然相当不错。可达到65HRC，采用精细刀刃时作为轻/中型切割刀表现良好。Randall在56HRC左右使用，其他制造商在大型刀具上使用56-58HRC，更小的刀具则使用更高硬度。如果您在寻找重型使用刀具，Crucible CPM 3V、AISI L6或AISI A2及其等效钢种都是更好的选择。对于小型刀具，在高硬度下其表现确实更优越。","Z3C":"流行的锻造钢。被许多定制刀具制造商和量产制造商（包括Randall）使用。具有良好的刀刃稳定性和耐磨性，韧性不如A2。","Invaro1":"流行的锻造钢。被许多定制刀具制造商和量产制造商（包括Randall）使用。具有良好的刀刃稳定性和耐磨性，韧性不如AISI A2及其等效钢种，但在这方面仍然相当不错。可达到65HRC，采用精细刀刃时作为轻/中型切割刀表现良好。Randall在56HRC左右使用，其他制造商在大型刀具上使用56-58HRC，更小的刀具则使用更高硬度。如果您在寻找重型使用刀具，Crucible CPM 3V、AISI L6或AISI A2及其等效钢种都是更好的选择。对于小型刀具，在高硬度下其表现确实更优越。","Badger":"流行的锻造钢。被许多定制刀具制造商和量产制造商（包括Randall）使用。具有良好的刀刃稳定性和耐磨性，韧性不如AISI A2及其等效钢种，但在这方面仍然相当不错。可达到65HRC，采用精细刀刃时作为轻/中型切割刀表现良好。Randall在56HRC左右使用，其他制造商在大型刀具上使用56-58HRC，更小的刀具则使用更高硬度。如果您在寻找重型使用刀具，Crucible CPM 3V、AISI L6或AISI A2及其等效钢种都是更好的选择。对于小型刀具，在高硬度下其表现确实更优越。","Keystone":"流行的锻造钢。被许多定制刀具制造商和量产制造商（包括Randall）使用。具有良好的刀刃稳定性和耐磨性，韧性不如AISI A2及其等效钢种，但在这方面仍然相当不错。可达到65HRC，采用精细刀刃时作为轻/中型切割刀表现良好。Randall在56HRC左右使用，其他制造商在大型刀具上使用56-58HRC，更小的刀具则使用更高硬度。如果您在寻找重型使用刀具，Crucible CPM 3V、AISI L6或AISI A2及其等效钢种都是更好的选择。对于小型刀具，在高硬度下其表现确实更优越。","Presco":"流行的锻造钢。被许多定制刀具制造商和量产制造商（包括Randall）使用。具有良好的刀刃稳定性和耐磨性，韧性不如AISI A2及其等效钢种，但在这方面仍然相当不错。可达到65HRC，采用精细刀刃时作为轻/中型切割刀表现良好。Randall在56HRC左右使用，其他制造商在大型刀具上使用56-58HRC，更小的刀具则使用更高硬度。如果您在寻找重型使用刀具，Crucible CPM 3V、AISI L6或AISI A2及其等效钢种都是更好的选择。对于小型刀具，在高硬度下其表现确实更优越。","Oilcrat":"流行的锻造钢。被许多定制刀具制造商和量产制造商（包括Randall）使用。具有良好的刀刃稳定性和耐磨性，韧性不如AISI A2及其等效钢种，但在这方面仍然相当不错。可达到65HRC，采用精细刀刃时作为轻/中型切割刀表现良好。Randall在56HRC左右使用，其他制造商在大型刀具上使用56-58HRC，更小的刀具则使用更高硬度。如果您在寻找重型使用刀具，Crucible CPM 3V、AISI L6或AISI A2及其等效钢种都是更好的选择。对于小型刀具，在高硬度下其表现确实更优越。","Teenax":"流行的锻造钢。被许多定制刀匠和批量生产厂家（包括兰德尔）采用。具有良好的刃口稳定性和耐磨性，韧性不如 AISI A2 或其等效钢种，但在该方面仍然相当不错。可达到 65HRC，精细刃口加工后作为轻/中型切削刀具性能良好。兰德尔在 56HRC 左右使用，其他刀匠在大型刀具上使用 56-58HRC，中/小型刀具在此以上。如果您寻求硬用途刀具，Crucible CPM 3V、AISI L6 或 AISI A2 及其等效钢种都会是更好的选择。对于小型刀具，在高硬度下的性能表现确实更优。","SPCR":"冷作工具钢。","CSP":"流行的锻造钢。被许多定制刀匠和批量生产厂家（包括兰德尔）采用。具有良好的刃口稳定性和耐磨性，韧性不如 AISI A2 或其等效钢种，但在该方面仍然相当不错。可达到 65HRC，精细刃口加工后作为轻/中型切削刀具性能良好。兰德尔在 56HRC 左右使用，其他刀匠在大型刀具上使用 56-58HRC，中/小型刀具在此以上。如果您寻求硬用途刀具，Crucible CPM 3V、AISI L6 或 AISI A2 及其等效钢种都会是更好的选择。对于小型刀具，在高硬度下的性能表现确实更优。","Thyrodur2510":"流行的锻造钢。被许多定制刀匠和批量生产厂家（包括兰德尔）采用。具有良好的刃口稳定性和耐磨性，韧性不如 A2。","Wando":"流行的锻造钢。被许多定制刀匠和批量生产厂家（包括兰德尔）采用。具有良好的刃口稳定性和耐磨性，韧性不如 AISI A2 或其等效钢种，但在该方面仍然相当不错。可达到 65HRC，精细刃口加工后作为轻/中型切削刀具性能良好。兰德尔在 56HRC 左右使用，其他刀匠在大型刀具上使用 56-58HRC，中/小型刀具在此以上。如果您寻求硬用途刀具，Crucible CPM 3V、AISI L6 或 AISI A2 及其等效钢种都会是更好的选择。对于小型刀具，在高硬度下的性能表现确实更优。","Hargus":"流行的锻造钢。被许多定制刀匠和批量生产厂家（包括兰德尔）采用。具有良好的刃口稳定性和耐磨性，韧性不如 AISI A2 或其等效钢种，但在该方面仍然相当不错。可达到 65HRC，精细刃口加工后作为轻/中型切削刀具性能良好。兰德尔在 56HRC 左右使用，其他刀匠在大型刀具上使用 56-58HRC，中/小型刀具在此以上。如果您寻求硬用途刀具，Crucible CPM 3V、AISI L6 或 AISI A2 及其等效钢种都会是更好的选择。对于小型刀具，在高硬度下的性能表现确实更优。","45VSiCrW20":"STAS 50WCrV8 钢的旧名称。","VSCW20":"STAS 60WCrV8 钢的旧名称。","3Cr2Mo":"低合金工具钢。","45NiCrMo16":"这是标准 4¼% 镍空气/油淬硬化钢的高碳版本。对于刀具而言没有什么特别突出之处。","STF6":"这是标准4¼%镍空气/油硬化钢的高碳版本。对刀具来说没有什么特别之处。","TBC":"这是标准4¼%镍空气/油硬化钢的高碳版本。对刀具来说没有什么特别之处。","P552":"这是标准4¼%镍空气/油硬化钢的高碳版本。对刀具来说没有什么特别之处。","P576":"这是标准4¼%镍空气/油硬化钢的高碳版本。对刀具来说没有什么特别之处。","BE2767":"这是标准4¼%镍空气/油硬化钢的高碳版本。对刀具来说没有什么特别之处。","VNC4":"这是标准4¼%镍空气/油硬化钢的高碳版本。对刀具来说没有什么特别之处。","Thyrodur2767":"这是标准4¼%镍空气/油硬化钢的高碳版本。对刀具来说没有什么特别之处。","ES275K":"这是标准4¼%镍空气/油硬化钢的高碳版本。对刀具来说没有什么特别之处。","Hecla67B":"这是标准4¼%镍空气/油硬化钢的高碳版本。对刀具来说没有什么特别之处。","NCM4":"这是标准4¼%镍空气/油硬化钢的高碳版本。对刀具来说没有什么特别之处。","Larport":"这是标准4¼%镍空气/油淬火钢的高碳版本。对于刀具来说没有什么特别之处。","N400":"这是标准4¼%镍空气/油淬火钢的高碳版本。对于刀具来说没有什么特别之处。","BKM":"这是标准4¼%镍空气/油淬火钢的高碳版本。对于刀具来说没有什么特别之处。","FMP349":"这是标准4¼%镍空气/油淬火钢的高碳版本。对于刀具来说没有什么特别之处。","NH":"这是标准4¼%镍空气/油淬火钢的高碳版本。对于刀具来说没有什么特别之处。","KE355":"这是标准4¼%镍空气/油淬火钢的高碳版本。对于刀具来说没有什么特别之处。","BA500":"这是标准4¼%镍空气/油淬火钢的高碳版本。对于刀具来说没有什么特别之处。","Stora30":"这是标准4¼%镍空气/油淬火钢的高碳版本。对于刀具来说没有什么特别之处。","EP67":"这是标准4¼%镍空气/油淬火钢的高碳版本。对于刀具来说没有什么特别之处。","LCN45":"这是标准4¼%镍空气/油淬火钢的高碳版本。对于刀具来说没有什么特别之处。","R6M5":"AISI M2 刀具钢的俄罗斯等效牌号。与 M2 不同的是，其成分中含有 0.50% 的钴。详见 M2 钢的说明。","85X4M5F2V6L":"R6M5 钢的新 GOST 牌号。详见 AISI M2 刀具钢的说明。","Mustang":"高速刀具钢，已经使用多年。是定制刀具和高端及限量版生产刀具的常见选择。早在 90 年代，Gerber 就在使用它。作为高速刀具钢，M2 即使在极高温度下也能保持硬度，因此在工业中用于高温切削作业，如钻头和其他金属切削工具。这些都不是常规刀具设计的用途，但就常规刀具而言，M2 与常见的刀具钢 AISI D2 相比，在相同硬度下具有更好的耐磨性和韧性。M2 是更好的刀片用钢，除非耐腐蚀性是个问题。Benchmade 在多款刀具中使用了 M2，包括 AFCK、710 HSS McHenry And Williams、Nimravus HSS、Ares 等。通常生产刀具的硬度在 60-62HRC 左右，但这并不是最优的，至少如果您追求最佳切割效率和保留锋利度的话不是。我使用过的 64 HRC M2 刀片与 60HRC 的相比好得多。在较低硬度下，M2 可用于中型/大型刀具执行重型任务，但为何要这样做呢，有更好的选择可用于这些任务，例如 CPM 3V。对于薄型、高性能切割刀具，高硬度 M2 性能非常出色。不过，从 2005 年左右开始，它逐渐被 AISI M4 高速刀具钢所替代，后者硬度可以略高一些，但更重要的是在相同硬度下具有更好的韧性，这意味着更好的保留锋利度能力。","Sixix":"高速刀具钢，已经使用多年。是定制刀具和高端及限量版生产刀具的常见选择。早在 90 年代，Gerber 就在使用它。作为高速刀具钢，M2 即使在极高温度下也能保持硬度，因此在工业中用于高温切削作业，如钻头和其他金属切削工具。这些都不是常规刀具设计的用途，但就常规刀具而言，M2 与常见的刀具钢 AISI D2 相比，在相同硬度下具有更好的耐磨性和韧性。M2 是更好的刀片用钢，除非耐腐蚀性是个问题。Benchmade 在多款刀具中使用了 M2，包括 AFCK、710 HSS McHenry And Williams、Nimravus HSS、Ares 等。通常生产刀具的硬度在 60-62HRC 左右，但这并不是最优的，至少如果您追求最佳切割效率和保留锋利度的话不是。我使用过的 64 HRC M2 刀片与 60HRC 的相比好得多。在较低硬度下，M2 可用于中型/大型刀具执行重型任务，但为何要这样做呢，有更好的选择可用于这些任务，例如 CPM 3V。对于薄型、高性能切割刀具，高硬度 M2 性能非常出色。不过，从 2005 年左右开始，它逐渐被 AISI M4 高速刀具钢所替代，后者硬度可以略高一些，但更重要的是在相同硬度下具有更好的韧性，这意味着更好的保留锋利度能力。","66HS":"高速刀具钢，已经使用多年。是定制刀具和高端及限量版生产刀具的常见选择。早在 90 年代，Gerber 就在使用它。作为高速刀具钢，M2 即使在极高温度下也能保持硬度，因此在工业中用于高温切削作业，如钻头和其他金属切削工具。这些都不是常规刀具设计的用途，但就常规刀具而言，M2 与常见的刀具钢 AISI D2 相比，在相同硬度下具有更好的耐磨性和韧性。M2 是更好的刀片用钢，除非耐腐蚀性是个问题。Benchmade 在多款刀具中使用了 M2，包括 AFCK、710 HSS McHenry And Williams、Nimravus HSS、Ares 等。通常生产刀具的硬度在 60-62HRC 左右，但这并不是最优的，至少如果您追求最佳切割效率和保留锋利度的话不是。我使用过的 64 HRC M2 刀片与 60HRC 的相比好得多。在较低硬度下，M2 可用于中型/大型刀具执行重型任务，但为何要这样做呢，有更好的选择可用于这些任务，例如 CPM 3V。对于薄型、高性能切割刀具，高硬度 M2 性能非常出色。不过，从 2005 年左右开始，它逐渐被 AISI M4 高速刀具钢所替代，后者硬度可以略高一些，但更重要的是在相同硬度下具有更好的韧性，这意味着更好的保留锋利度能力。","S601":"Bohler-Uddeholm 公司对 AISI M2 钢的另一种变型。详见 M2 钢的说明。","Braemrow":"高速刀具钢，已经使用多年。是定制刀具和高端及限量版生产刀具的常见选择。早在 90 年代，Gerber 就在使用它。作为高速刀具钢，M2 即使在极高温度下也能保持硬度，因此在工业中用于高温切削作业，如钻头和其他金属切削工具。这些都不是常规刀具设计的用途，但就常规刀具而言，M2 与常见的刀具钢 AISI D2 相比，在相同硬度下具有更好的耐磨性和韧性。M2 是更好的刀片用钢，除非耐腐蚀性是个问题。Benchmade 在多款刀具中使用了 M2，包括 AFCK、710 HSS McHenry And Williams、Nimravus HSS、Ares 等。通常生产刀具的硬度在 60-62HRC 左右，但这并不是最优的，至少如果您追求最佳切割效率和保留锋利度的话不是。我使用过的 64 HRC M2 刀片与 60HRC 的相比好得多。在较低硬度下，M2 可用于中型/大型刀具执行重型任务，但为何要这样做呢，有更好的选择可用于这些任务，例如 CPM 3V。对于薄型、高性能切割刀具，高硬度 M2 性能非常出色。不过，从 2005 年左右开始，它逐渐被 AISI M4 高速刀具钢所替代，后者硬度可以略高一些，但更重要的是在相同硬度下具有更好的韧性，这意味着更好的保留锋利度能力。","Molite2":"高速刀具钢，已经使用多年。是定制刀具和高端及限量版生产刀具的常见选择。早在 90 年代，Gerber 就在使用它。作为高速刀具钢，M2 即使在极高温度下也能保持硬度，因此在工业中用于高温切削作业，如钻头和其他金属切削工具。这些都不是常规刀具设计的用途，但就常规刀具而言，M2 与常见的刀具钢 AISI D2 相比，在相同硬度下具有更好的耐磨性和韧性。M2 是更好的刀片用钢，除非耐腐蚀性是个问题。Benchmade 在多款刀具中使用了 M2，包括 AFCK、710 HSS McHenry And Williams、Nimravus HSS、Ares 等。通常生产刀具的硬度在 60-62HRC 左右，但这并不是最优的，至少如果您追求最佳切割效率和保留锋利度的话不是。我使用过的 64 HRC M2 刀片与 60HRC 的相比好得多。在较低硬度下，M2 可用于中型/大型刀具执行重型任务，但为何要这样做呢，有更好的选择可用于这些任务，例如 CPM 3V。对于薄型、高性能切割刀具，高硬度 M2 性能非常出色。不过，从 2005 年左右开始，它逐渐被 AISI M4 高速刀具钢所替代，后者硬度可以略高一些，但更重要的是在相同硬度下具有更好的韧性，这意味着更好的保留锋利度能力。","DF6M":"DF6 的略微改进版本，添加了 1.00% 的钴。主要优点是红硬性更高和延展性更好。详见 AISI M2 刀具钢的说明。","YXM1":"日立公司的 AISI M2 钢版本。","KM1":"AISI M2 钢的韩国同等牌号。","HS29-XL":"根据拉特罗比公司数据，HS29XL 相当于 AISI M2 HC 钢。由于碳含量增加而具有更高的硬度，但同时硫化物含量也增加，虽然提高了可加工性，但对刀片而言是不利的。顺便说一下，拉特罗比公司未列出硫和磷的含量。","Mach2":"AISI M2 钢的韩国同等牌号。","HM2":"AISI M2 钢的韩国同等牌号。","MH2":"AISI M2 钢的韩国同等牌号。","H51":"AISI M2 钢的韩国同等牌号。","MAXSPMo5":"捷克合金，与 AISI M2 钢相似，但碳含量略低。详见 M2 钢的相关说明。","MAXSMo5S":"捷克合金，与 AISI M2 钢相似，但碳含量略低。详见 M2 钢的相关说明。","TRM2":"高速工具钢，使用历史悠久。是定制刀具和高端及限量版生产刀具的热门选择。早在 90 年代格博公司就在使用。作为高速工具钢，M2 即使在极高温度下也能保持回火性能，因此在工业中用于高温切削作业，如钻头和其他金属切削工具。这些都不是传统刀具的设计用途，但就传统刀具而言，M2 在相同硬度下确实比 AISI D2 等流行的刀钢具有更好的耐磨性和韧性。M2 是更好的刀片钢，除非抗腐蚀性是个问题。美国基准公司在多把刀具中使用了 M2，包括 AFCK、710 HSS McHenry And Williams、Nimravus HSS、Ares 等。通常生产刀具的硬度约为 60-62HRC，但这并不是最优的，至少如果你追求最佳切割效率和保边性的话不是。我使用过的 64HRC M2 刀片比 60HRC 的好得多。在较低硬度下，M2 可用于中型/大型刀具的重负荷作业，我想，但何必呢，这些任务有更好的选择，例如 CPM 3V。对于薄型、高性能切割工具，高硬度 M2 工作得非常好。然而，从 2005 年左右开始，它被 AISI M4 高速工具钢所取代，后者硬度可以略高，但更重要的是在相同硬度下韧性更好，这意味着更好的保边能力。","TRM-2":"高速工具钢，使用历史悠久。是定制刀具和高端及限量版生产刀具的热门选择。早在 90 年代格博公司就在使用。作为高速工具钢，M2 即使在极高温度下也能保持回火性能，因此在工业中用于高温切削作业，如钻头和其他金属切削工具。这些都不是传统刀具的设计用途，但就传统刀具而言，M2 在相同硬度下确实比 AISI D2 等流行的刀钢具有更好的耐磨性和韧性。M2 是更好的刀片钢，除非抗腐蚀性是个问题。美国基准公司在多把刀具中使用了 M2，包括 AFCK、710 HSS McHenry And Williams、Nimravus HSS、Ares 等。通常生产刀具的硬度约为 60-62HRC，但这并不是最优的，至少如果你追求最佳切割效率和保边性的话不是。我使用过的 64HRC M2 刀片比 60HRC 的好得多。在较低硬度下，M2 可用于中型/大型刀具的重负荷作业，我想，但何必呢，这些任务有更好的选择，例如 CPM 3V。对于薄型、高性能切割工具，高硬度 M2 工作得非常好。然而，从 2005 年左右开始，它被 AISI M4 高速工具钢所取代，后者硬度可以略高，但更重要的是在相同硬度下韧性更好，这意味着更好的保边能力。","RHM1":"AISI M2钢的韩国等效牌号。","QH51":"AISI M2钢的韩国等效牌号。","HJS562":"高速工具钢，使用历史悠久。是定制刀具和高端及限量版生产刀具的常见选择。早在90年代，Gerber就开始使用它。作为高速工具钢，M2即使在很高的温度下也能保持其回火硬度，因此在工业中用于高温切削作业，如钻头和其他金属切削工具。这些都不是传统刀具的设计用途，但就传统刀具而言，M2在相同硬度下确实比AISI D2等常见刀具钢具有更好的耐磨性和韧性。M2是更好的刀片钢材，除非耐蚀性是问题所在。Benchmake在多把刀具中使用了M2，包括AFCK、710 HSS McHenry And Williams、Nimravus HSS、Ares等。通常生产刀具的硬度约为60-62HRC，但这并不是最优的，至少如果你追求最佳切割效率和保边性则不然。我使用过的64 HRC M2刀片与60HRC的相比好得多。在较低硬度下，M2可能适用于中大型刀具的重型工作，但何必呢，对于这些任务有更好的选择，如CPM 3V。对于薄型高性能切削刀具，高硬度M2效果很好。不过，从大约2005年左右起，它逐渐被AISI M4高速工具钢所取代，M4可能硬度稍高，但更重要的是在相同硬度下具有更好的韧性，这意味着更好的保边能力。","Motuf":"高速工具钢。工业应用工作硬度为66HRC。Latrobe版本（Tatmo-VN）含有少量氮元素。Crucible版本（Rex® M7N）也含有未指定含量的氮元素，钒和钼含量略高。韧性和耐磨性平衡，为切削工具优化。在66HRC下应比AISI M2工具钢的耐磨性略强，韧性略低。","HM7":"AISI M7工具钢的日本版本，硅含量比西方同类产品略低。","Z80WCV":"AISI T1钢的法国版本，与T1不同的是含有少量钴和钼。","W18Cr4V":"中国高速工具钢，类似于AISI T1钢，但并非完全相同。","ET1":"高速工具钢。","DF18":"中国高速工具钢，类似于AISI T1钢，但并非完全相同。","HYW18":"中国高速工具钢，类似于AISI T1钢，但并非完全相同。","S693":"根据博勒-乌德霍尔姆公司，这是 AISI M4 高速工具钢的高碳版本。碳含量为 1.45%，比 M4 高约 0.05%。有关 M4 钢的更多信息，请点击链接。","S692":"博勒-乌德霍尔姆公司的 AISI M4 高速工具钢的高硫版本。硫规格允许达到 0.22%，使其更容易加工，但硫对刀具钢来说确实是不良元素。","EM4":"ASP 2004 是 Erasteel 公司生产的 AISI M4 工具钢的粉末冶金版本。作为刀具钢本身已具有很好的性能，粉末冶金技术使其性能更优。","Mega4":"PM 高速工具钢。与 AISI M4 高速工具钢类似，但应该更加韧性。值得注意的是，碳含量略高于 AISI M4 规格，但钼含量仅为 M4 的一半。合金成分非常纯净。点击链接了解更多信息。","GCrSiMn":"铬轴承钢，在刀具中是常见的选择。9Cr15 既不是 GB 标准名称，也不是正确名称。中国 GB 标准铬轴承钢都以 G 开头，因此 9Cr15 会造成误导，易与不锈钢（如 9Cr18）混淆。总之，GB 标准中不存在 9Cr15 钢。该合金的正确名称是 GCr15。","120Cr5":"合金工具钢，与 AISI 52100 钢非常相似，但含有 0.1% 钒，可能提高耐磨性，且据我查到的所有资料，它都被列为与 52100 不同的钢种。","105Cr5":"合金工具钢，与 AISI 52100 钢非常相似，但含有 0.1% 钒，可能提高耐磨性，且据我查到的所有资料，它都被列为与 52100 不同的钢种。","101Cr6":"合金工具钢，与 AISI 52100 钢非常相似，但含有 0.1% 钒，可能提高耐磨性，且据我查到的所有资料，它都被列为与 52100 不同的钢种。","100Cr5":"合金工具钢，与 AISI 52100 钢非常相似，但含有 0.1% 钒，可能提高耐磨性，且据我查到的所有资料，它都被列为与 52100 不同的钢种。","9Cr15":"铬轴承钢，在刀具中是常见的选择。9Cr15 既不是 GB 标准名称，也不是正确名称。中国 GB 标准铬轴承钢都以 G 开头，因此 9Cr15 会造成误导，易与不锈钢（如 9Cr18）混淆。总之，GB 标准中不存在 9Cr15 钢。该合金的正确名称是 GCr15。","GCr18":"铬球轴承钢，在刀具中是常见选择。9Cr15 并非 GB 标准名称，也不是正确的名称。中国 GB 标准球轴承钢以 G 开头，因此 9Cr15 具有误导性，容易与不锈钢（如 9Cr18）混淆。总之，GB 标准中没有 9Cr15 钢。该合金的正确名称是 GCr15。","SR101":"球轴承钢，SR-101 以前仅被锻造师使用，现已可用棒材形式供应。SR-101 与 AISI 5160 钢相似（尽管 SR-101 碳含量约为 1%，而 5160 约为 0.60%），但保持刃口能力更好。SR-101 的韧性不如 5160 钢。SR-101 常用于狩猎刀和其他用途的刀具，用户可在韧性和更好的耐磨性之间进行权衡。然而，随着 SR-101 热处理技术的不断改进，该钢开始用于较大的刀具，展现出优异的韧性。Jerry Busse 在其 Swamp Rat 刀具系列中使用了以 SR-101 名义推出的改进型 AISI 52100 钢。不幸的是，2022 年 10 月 15 日，Jerry Busse 宣布 SR-101 已停产。显然，制造 SR-101 需要相当复杂的油淬火热处理工艺，该工艺需要采用专业设备完成。遗憾的是，由于疫情经济相关问题，该设备制造商已停业。剩余设备已无法维修和使用。虽然 SR-101 的停产令人遗憾，但 Busse 公司暗示了替代品，这次将采用空淬钢。我推测应该是 AISI A 系列钢材中的某一种，也可能是其他产品。毕竟，INFI 的根源源于 A7 Mod，Busse 刀具在过去曾使用 AISI A2 和 AISI D2 钢，可能还有更多。截至目前，这是所有可获得的信息，总体方向是朝向空淬钢系列发展。","B52":"Carpenters 公司推出的流行 AISI 52100 钢的高科技版本。","RW3":"合金工具钢，与 AISI 52100 钢非常相似，但含有 0.1% 钒，这可能增强耐磨性。根据我找到的资料，它被列为与 52100 不同的钢种。","X39Cr13":"德国钢材，低碳不锈钢。根据制造商说法相当于 AISI 420 钢，但实际上并不相同，锰、钼等含量差异较大。","Z40C14":"铬不锈钢。高温时具有良好的加工性。用于要求硬度、耐腐蚀性和耐磨性的应用。（未经热处理时耐腐蚀性降低，经热处理和抛光后耐锈蚀，耐稀硝酸和温和有机酸）。焊接性差。与 AISI 420 钢相似。","N540":"高度耐腐蚀不锈钢，是预算型刀具和其他需要高耐腐蚀性的刀具（如潜水刀）的常见选择。","X40Cr14":"低成本不锈钢。高耐腐蚀性。用于预算型刀具和潜水刀。","6Cr13":"相当不锈的合金，设计具有细小、均匀的晶粒。根据规格说明，其淬硬性高，最高工作硬度约为 60HRC，按今天的标准不算特别高，但仍然值得尊敬。用于刀片和通用工具。","6Cr14":"用于包括刀具、刀片等切割工具的不锈合金。与 GB 6Cr13 钢非常相似。","LC 200 N":"高氮合金工具钢。采用 PESR 技术（压力电渣重熔）生产，提高了钢的纯净度并细化了微观组织。新型合金，出现于2013年末。LC200N 本身是新的，否则这与已在刀具中使用多年的 Cronidur 30 相同，而 NASA 更长时间以来一直将其用于球轴承。迄今为止，仅 Spyderco 在其刀具钢材清单中列出该钢，Tusk 是首把采用 LC200N 的刀具。多位定制刀具制作者表示了兴趣并发表了积极评价。对刀具使用的主要优势是耐腐蚀性、良好的可加工性（对制作者实际上更容易，也更容易开刃）。我不确定\"LC 200 N 是用于在高腐蚀环境下承受高静态和动态载荷的高温工况工具的高端解决方案\"在刀具中如何理解。腐蚀环境和动态载荷都适用于刀具，这显然有利，静态载荷则不然，高温环境，好吧，你真的不应该将刀具放在高温环境中使用。99% 的钢种并非为刀具而设计，但其中许多表现良好。显然该合金被 NASA 用作球轴承中 AISI 52100 钢的替代品。最大工作硬度在 60-62HRC 范围内。可以锻造。Alpha Knives Supply 将 LC200N 作为 Z-FiNit 钢销售，其中 Z-FiNit 代表 Zapp 细晶粒氮化钢。","65X13":"相当纯净的俄罗斯合金，尽管俄罗斯资料通常将其列为 AISI 440A 钢的等效物，但从成分来看它更接近 Sandvik 12C27 钢。是狩猎和渔业刀具的常见选择。","SUS440B":"高耐腐蚀不锈钢。用于经济型和潜水刀具。","STS440B":"高耐腐蚀不锈钢。用于经济型和潜水刀具。","RO189":"高耐腐蚀不锈钢。用于经济型和潜水刀具。","SM2":"高耐腐蚀不锈钢。用于经济型和潜水刀具。","AK9":"X90CrMoV18 钢制造商将其列为 CSN 17042 钢的等效物，但技术规格不同，而 CSN 规范中并未将 X90CrMoV18 列为 DIN 牌号。","V440BC":"高耐腐蚀不锈钢。用于经济型和潜水刀具。","50KH14MF":"具有高耐腐蚀性和良好韧性的经济型钢种。用于较大型的重用途刀片，如砍刀和廓尔喀刀。也用于厨房刀具。有趣的是，多个俄罗斯资料将最大硬度列为 57.5HRC，这不常见，老实说。无论如何，56-57HRC 范围按任何标准来说都不算高。适用于廓尔喀刀和菜刀，但个人而言，对于轻用途和厨房刀具，我会选择硬度相当高得多的钢种。","PK5":"Metal Ravne 公司等效于德国 X50CrMoV15 钢，这是主流德国厨房刀具中最受欢迎的厨房刀钢之一。有时被列为 AISI 440A，但技术规格差异相当大，特别是铬含量。通常硬化至 54-56HRC，刀具越大，钢种越软。即使在 8-10 英寸长的厨房刀具中，该合金也没有理由达到 54-55HRC，但显然为了避免滥用用户的问题和降低生产成本，钢种被保持在较软的状态。相当耐污渍，除此之外在保持刃口方面没有太多可说的。","RFSh5":"德国钢材，是主流德国刀具中最受欢迎的厨刀用钢之一。有时被列为 AISI 440A，但规格差异相当大，特别是铬含量。通常硬化到 54-56HRC，刀具越大，钢材越软。即使在 8-10 英寸长的厨刀中，该合金也没有理由达到 54-55HRC，但显然为了避免滥用问题和降低生产成本，钢材被保持在较软的硬度。抗腐蚀性相当好，除此之外在保持刀锋方面没有太多可言。","MA5MV":"德国钢材，是主流德国刀具中最受欢迎的厨刀用钢之一。有时被列为 AISI 440A，但规格差异相当大，特别是铬含量。通常硬化到 54-56HRC，刀具越大，钢材越软。即使在 8-10 英寸长的厨刀中，该合金也没有理由达到 54-55HRC，但显然为了避免滥用问题和降低生产成本，钢材被保持在较软的硬度。抗腐蚀性相当好，除此之外在保持刀锋方面没有太多可言。","95KH18":"AISI 440C 钢的俄罗斯版本。与西方同类产品不同，含有 0.20% 的钛。","110X18":"俄罗斯不锈钢，用于金山锻造刀具和许多其他俄罗斯刀具。自 1966 年左右开始使用。在成分上非常接近 AISI 440C 钢。采用 ESR（电渣重熔）和 VAR（真空电弧重熔）工艺制造。根据一些俄罗斯人的说法，它相当于拉特罗布 BG42 钢，但 100x18M 中没有钒，它还含有镍和 0.2% 的钛，这使得等效性声称存疑。基本上，重点在于该合金采用的 ESR/VAR 工艺，但成分与拉特罗布 BG42 钢差异相当大。无法评论其性能，钢材图表的设计仅用于列出准确的成分。经过长期研究，我发现显然 110X18MSHD 也被列为 110x18M 钢。根据读者反馈：110Kh18MShD 通常用于中档锻造刀具，被认为能够提供良好的硬度和保持力，但成形和热处理困难，因此需要高超的技艺。目前只有少数铁匠使用这种钢材，主要以半定制方式进行。","110KH18":"俄罗斯不锈钢，用于金山锻造刀具和许多其他俄罗斯刀具。自 1966 年左右开始使用。在成分上非常接近 AISI 440C 钢。采用 ESR（电渣重熔）和 VAR（真空电弧重熔）工艺制造。根据一些俄罗斯人的说法，它相当于拉特罗布 BG42 钢，但 100x18M 中没有钒，它还含有镍和 0.2% 的钛，这使得等效性声称存疑。基本上，重点在于该合金采用的 ESR/VAR 工艺，但成分与拉特罗布 BG42 钢差异相当大。无法评论其性能，钢材图表的设计仅用于列出准确的成分。经过长期研究，我发现显然 110X18MSHD 也被列为 110x18M 钢。根据读者反馈：110Kh18MShD 通常用于中档锻造刀具，被认为能够提供良好的硬度和保持力，但成形和热处理困难，因此需要高超的技艺。目前只有少数铁匠使用这种钢材，主要以半定制方式进行。","110X18M":"俄罗斯不锈钢，用于金山锻造刀具和许多其他俄罗斯刀具。自 1966 年左右开始使用。在成分上非常接近 AISI 440C 钢。采用 ESR（电渣重熔）和 VAR（真空电弧重熔）工艺制造。根据一些俄罗斯人的说法，它相当于拉特罗布 BG42 钢，但 100x18M 中没有钒，它还含有镍和 0.2% 的钛，这使得等效性声称存疑。基本上，重点在于该合金采用的 ESR/VAR 工艺，但成分与拉特罗布 BG42 钢差异相当大。无法评论其性能，钢材图表的设计仅用于列出准确的成分。经过长期研究，我发现显然 110X18MSHD 也被列为 110x18M 钢。根据读者反馈：110Kh18MShD 通常用于中档锻造刀具，被认为能够提供良好的硬度和保持力，但成形和热处理困难，因此需要高超的技艺。目前只有少数铁匠使用这种钢材，主要以半定制方式进行。","110KH18MSHD":"俄罗斯不锈钢，用于金山锻造刀具和许多其他俄罗斯刀具。自 1966 年左右开始使用。在成分上非常接近 AISI 440C 钢。采用 ESR（电渣重熔）和 VAR（真空电弧重熔）工艺制造。根据一些俄罗斯人的说法，它相当于拉特罗布 BG42 钢，但 100x18M 中没有钒，它还含有镍和 0.2% 的钛，这使得等效性声称存疑。基本上，重点在于该合金采用的 ESR/VAR 工艺，但成分与拉特罗布 BG42 钢差异相当大。无法评论其性能，钢材图表的设计仅用于列出准确的成分。经过长期研究，我发现显然 110X18MSHD 也被列为 110x18M 钢。根据读者反馈：110Kh18MShD 通常用于中档锻造刀具，被认为能够提供良好的硬度和保持力，但成形和热处理困难，因此需要高超的技艺。目前只有少数铁匠使用这种钢材，主要以半定制方式进行。","34CrNiMo6":"低合金镍/钼工具钢。以高韧性和疲劳强度著称。","817M40":"817M40 钢的早期名称。","EN24":"817M40 钢的早期名称。","30XM":"低合金钢。有时用于剑和大型刀具。但也不是首选。","30KHM":"低合金钢。有时用于剑和大型刀具。但也不是首选。","34CrMo4":"25CrMo4钢的旧DIN标准名称。","34CrMoS4":"25CrMo4钢的旧DIN标准名称。","55Cr3":"弹簧钢，用于剑和大型刀具。","Mo25":"25CrMo4钢的旧DIN标准名称。","TEW25CrMo4":"25CrMo4钢的旧DIN标准名称。","SS60":"冷作工具钢。","C35K":"低碳钢，用于剑和大型刀具。","B7":"高速工具钢。","50Mn":"中碳钢，用于大型刀具，耐磨性极低。","SUP3":"高碳弹簧钢。由定制刀具制造商和一些主流制造商使用。耐磨性低，抗冲击性能好。","65GA":"俄罗斯钢材，制造商标记为 AISI 1070 钢，但含有一些 1070 规范之外的额外元素。与俄罗斯 68GA 钢非常相似。","#85":"AISI 1085 钢的俄罗斯类似产品，与 1085 规范不同的是允许含有微量的 Cr、Cu 和 Ni。","50100B":"基于 1095 钢，添加少量 V、Mo、Ni、Cr。相比 1095 钢的耐磨性和韧性得到改善。Ka-Bar 和 Bark River 在其刀具中使用这种钢材。Ka-Bar 以 1095 Cro-Van 名称使用，Bark River 以 50-110B 名称使用。由现已关闭的 Sharon Steel 公司开发。","1095CV":"基于 1095 钢，添加少量 V、Mo、Ni、Cr。相比 1095 钢的耐磨性和韧性得到改善。Ka-Bar 和 Bark River 在其刀具中使用这种钢材。Ka-Bar 以 1095 Cro-Van 名称使用，Bark River 以 50-110B 名称使用。由现已关闭的 Sharon Steel 公司开发。","50110B":"基于 1095 钢，添加少量 V、Mo、Ni、Cr。相比 1095 钢的耐磨性和韧性得到改善。Ka-Bar 和 Bark River 在其刀具中使用这种钢材。Ka-Bar 以 1095 Cro-Van 名称使用，Bark River 以 50-110B 名称使用。由现已关闭的 Sharon Steel 公司开发。","VG-10":"高端不锈钢。VG-10 具有极佳的持刃性能。在日本厨刀制造商和刀具制造商中非常受欢迎。通常硬度约为 60-61 HRC，但一些制造商会将其提高到 62 HRC。是厨刀、折刀、固定刀等的常见选择。具有良好的持刃性和耐腐蚀性。与高抛光、锐角刀刃配合良好，但根据应用场景，锐角刀刃部分可能需要调整。例如，如果计划用固定刀进行劈砍，最好将刀刃加厚一些。","12C27Mod":"超高纯合金，细晶粒结构，耐腐蚀性能好。可获得极锐利的刀刃。与 Bohler-Uddeholm Marss-500 钢相同。","PS-60":"日立钢材，与 Sandvik 13C26 钢非常相似。精确成分未公开。至少我目前还无法获得，如果你有相关信息请分享。如上所述，成分和性能与 Sandvik 13C26 钢几乎相同。用于 Kaneshide 日本厨刀中，他们声称通过专有热处理工艺能够获得比 13C26 钢更高的工作硬度 60-61 HRC。不过，我见过这一系列中其他各种合金制成的刀具，硬度也约为 62 HRC，厨刀中也有这样的情况。","FC61":"亨克尔对Sandvik 13C26钢的品牌重新命名。","ATS34":"日立公司对Crucible 154CM钢的版本，Crucible在70年代停止生产后，日立开始制造该钢。现在Crucible正在生产同一合金的CPM版本Crucible CPM154钢，而ATS-34仍然是锭冶合金，但现在有更多现代合金可供选择。","W107":"W107是AISI W1钢系列的严格规范合金。在定制刀具制造商中很受欢迎。虽然我没有看到W107被明确列为刀片材料，但W107与W1钢相当相似，只有细微的合金元素差异，而且这些差异是积极的（合金元素含量更高）。经过适当热处理后，具有不错的保边性能和可接受的韧性。可用于各类刀具，从小型折刀到大型固定刀片。如果刀具设计允许，抛光薄刃会获得更好的性能。","CT80":"水硬化工具钢。","BW1A":"水硬化工具钢。","K990":"水硬化工具钢。","MAXSPGEX":"高速工具钢，具有良好韧性。适用于加工抗拉强度达900 N/mm²的材料的应用（铣刀、刀具、锯片、钻头、丝锥、铰刀等）。适合涂层处理（如氮化钛）。根据规格，可达到的工作硬度为62HRC或更高。","6A":"爱知AUS-6钢通常也称为6A。","AUS-6":"价格低廉的不锈钢，与廉价不锈钢刀具制造商使用的AISI 440A相似。","DSR1K6":"大同1K6钢的别称。","X165CrMoV12":"冷作模具钢。","X150CrMoVCo12":"AISI D2 工具钢的等效钢种。主要区别在于缺乏钒元素，仅含 0.15%-0.30%，而非约 1%。","100Cr4":"AISI D2 工具钢的等效钢种。主要区别在于缺乏钒元素，仅含 0.15%-0.30%，而非约 1%。","Cr12Mo1V":"AISI D2 工具钢的等效钢种。但钒含量极低，为 0.15%-0.30%，而 D2 约为 1%。","Cr12Mo1V1":"AISI D2 工具钢的等效钢种。但钒含量极低，为 0.15%-0.30%，而 D2 约为 1%。","KH12MF":"AISI D2 工具钢的俄罗斯等效钢种。与标准 D2 及其大多数版本不同，含有微量铜(Cu)元素。","H12MF":"AISI D2 工具钢的俄罗斯等效钢种。与标准 D2 及其大多数版本不同，含有微量铜(Cu)元素。","X12F1":"AISI D2 工具钢的俄罗斯等效钢种。与标准 D2 及其大多数版本不同，含有微量铜(Cu)元素。","H12F1":"AISI D2 工具钢的俄罗斯等效钢种。与标准 D2 及其大多数版本不同，含有微量铜(Cu)元素。","STD10":"首次出现于第二次世界大战期间，半不锈工具钢。至今仍非常流行。几乎每家钢铁制造商都生产 D2，它在刀具制造商和工厂中都很受欢迎。从成分来看，它几乎是不锈钢。具有良好的抗锈蚀能力、保边性能良好且韧性尚可。Bob Dozier 可能是 D2 钢刀具领域最受认可的专家。","D2E":"D2增强型，或称D2 Mod。在2000年左右曾引起过一阵热议。Rob Simonich、REKAT、Darrel Ralph及其他刀具制造商都使用过它。确切的成分从未公开，尽管Rob Simonich声称其符合D2规格，只是各元素含量处于规格的高端。REKAT提到他们是进口该钢材，这似乎排除了它是Crucible公司D2版本（称为AIRDI 150钢）的猜测。因此，我们可以安全地认为它符合AISI D2钢规格。","D2Mod":"D2增强型，或称D2 Mod。在2000年左右曾引起过一阵热议。Rob Simonich、REKAT、Darrel Ralph及其他刀具制造商都使用过它。确切的成分从未公开，尽管Rob Simonich声称其符合D2规格，只是各元素含量处于规格的高端。REKAT提到他们是进口该钢材，这似乎排除了它是Crucible公司D2版本（称为AIRDI 150钢）的猜测。因此，我们可以安全地认为它符合AISI D2钢规格。","Ontario":"首次出现于第二次世界大战期间，半不锈工具钢。时至今日仍然很受欢迎。几乎每个钢铁制造商都生产它，在定制刀具和工厂刀具制造商中都很受欢迎。从成分上讲，它几乎是不锈钢。抗锈蚀性能良好，保边性好，韧性尚可。Bob Dozier可能是公认的D2钢刀具专家。","CNA1":"首次出现于第二次世界大战期间，半不锈工具钢。时至今日仍然很受欢迎。几乎每个钢铁制造商都生产它，在定制刀具和工厂刀具制造商中都很受欢迎。从成分上讲，它几乎是不锈钢。抗锈蚀性能良好，保边性好，韧性尚可。Bob Dozier可能是公认的D2钢刀具专家。","MicrofineD2":"首次出现于第二次世界大战期间，半不锈工具钢。时至今日仍然很受欢迎。几乎每个钢铁制造商都生产它，在定制刀具和工厂刀具制造商中都很受欢迎。从成分上讲，它几乎是不锈钢。抗锈蚀性能良好，保边性好，韧性尚可。Bob Dozier可能是公认的D2钢刀具专家。","BE2379":"AISI D2工具钢的等效钢种。主要区别在于缺少钒，仅含0.15%-0.30%，而非约1%。","PSF27":"卡特彼勒合金，符合AISI D2钢规格，采用喷雾成形工艺制造。Spyderco在其Gayle Bradley弯刀中使用PSF27。喷雾成形工艺提供均匀分布的细小碳化物，虽然不如粉末冶金工艺高效，但相比传统铸锭钢仍具有优势（碳化物均匀分布且更细小）。","Atmodie":"首次出现于第二次世界大战期间，半不锈工具钢。时至今日仍然很受欢迎。几乎每个钢铁制造商都生产它，在定制刀具和工厂刀具制造商中都很受欢迎。从成分上讲，它几乎是不锈钢。抗锈蚀性能良好，保边性好，韧性尚可。Bob Dozier可能是公认的D2钢刀具专家。","Croloy":"首次出现于第二次世界大战期间，半不锈工具钢。时至今日仍然很受欢迎。几乎每个钢铁制造商都生产它，在定制刀具和工厂刀具制造商中都很受欢迎。从成分上讲，它几乎是不锈钢。抗锈蚀性能良好，保边性好，韧性尚可。Bob Dozier可能是公认的D2钢刀具专家。","STD11":"首次出现于第二次世界大战期间，半不锈工具钢。时至今日仍然很受欢迎。几乎每个钢铁制造商都生产它，在定制刀具和工厂刀具制造商中都很受欢迎。从成分上讲，它几乎是不锈钢。抗锈蚀性能良好，保边性好，韧性尚可。Bob Dozier可能是公认的D2钢刀具专家。","CPPU":"AISI D2 工具钢的等效牌号。主要区别在于缺少钒，仅含 0.15%-0.30% 而非约 1%。","ES70S":"AISI D2 工具钢的等效牌号。主要区别在于缺少钒，仅含 0.15%-0.30% 而非约 1%。","YTL122":"AISI D2 工具钢的等效牌号。区别在于钒含量极低，仅为 0.15%-0.30% 而非 D2 的约 1%。","Cromovan":"首次出现于第二次世界大战期间，半不锈工具钢。至今仍很受欢迎。几乎每个钢材制造商都生产该钢种，在刀具制造商和工厂中都很受欢迎。从成分来看，它几乎是不锈钢。抗锈蚀能力良好，边锋保持性好，韧性尚可。Bob Dozier 可能是公认的 D2 钢刀具专家。","GPMD2":"AISI D2 工具钢的等效牌号。主要区别在于缺少钒，仅含 0.15%-0.30% 而非约 1%。","HYD2":"AISI D2 工具钢的等效牌号。区别在于钒含量极低，仅为 0.15%-0.30% 而非 D2 的约 1%。","HYRD2":"AISI D2 工具钢的等效牌号。区别在于钒含量极低，仅为 0.15%-0.30% 而非 D2 的约 1%。","HYRD2Co":"AISI D2 钢的改进型，另外添加了 0.40% 的钴。","CNS1":"首次出现于第二次世界大战期间，半不锈工具钢。至今仍很受欢迎。几乎每个钢材制造商都生产该钢种，在刀具制造商和工厂中都很受欢迎。从成分来看，它几乎是不锈钢。抗锈蚀能力良好，边锋保持性好，韧性尚可。Bob Dozier 可能是公认的 D2 钢刀具专家。","CH16V":"AISI D2 工具钢的等效牌号。主要区别在于缺少钒，仅含 0.15%-0.30% 而非约 1%。","Olympic":"首次出现于第二次世界大战期间，半不锈工具钢。即使在今天仍然非常受欢迎。几乎每个钢铁制造商都生产它，在定制刀具和工厂刀具制造商中都很受欢迎。从成分来看，它几乎是不锈钢。防锈性能相当不错，保边性能良好，韧性尚可。Bob Dozier 可能是公认的 D2 钢刀具专家。","Aristocrat":"首次出现于第二次世界大战期间，半不锈工具钢。即使在今天仍然非常受欢迎。几乎每个钢铁制造商都生产它，在定制刀具和工厂刀具制造商中都很受欢迎。从成分来看，它几乎是不锈钢。防锈性能相当不错，保边性能良好，韧性尚可。Bob Dozier 可能是公认的 D2 钢刀具专家。","CCM":"首次出现于第二次世界大战期间，半不锈工具钢。即使在今天仍然非常受欢迎。几乎每个钢铁制造商都生产它，在定制刀具和工厂刀具制造商中都很受欢迎。从成分来看，它几乎是不锈钢。防锈性能相当不错，保边性能良好，韧性尚可。Bob Dozier 可能是公认的 D2 钢刀具专家。","Thyrodur2379":"AISI D2 工具钢的等效钢种。主要区别在于钒含量较低，仅为 0.15%-0.30%，而不是约 1%。","WCR79":"AISI D2 工具钢的等效钢种。主要区别在于钒含量较低，仅为 0.15%-0.30%，而不是约 1%。","LC120S":"AISI D2 工具钢的等效钢种。主要区别在于钒含量较低，仅为 0.15%-0.30%，而不是约 1%。","D9":"D9 合金以 AISI 316Ti 不锈钢为基础，与 AISI D 系列工具钢无任何关联。其中添加了未指定含量的钛，这是我目前掌握的全部信息。","G42CrMo4":"42CrMo4 钢的旧 DIN 命名标准。","BSH":"42CrMo4 钢的旧 DIN 命名标准。","VCMo140":"42CrMo4 钢的旧 DIN 命名标准。","X20Cr13":"高度不锈钢，一些预算型刀具采用该钢材制造。","SUS420J1":"高度不锈钢，一些预算型刀具采用该钢材制造。","420S37":"高度不锈钢，一些预算型刀具采用该钢材制造。","M310":"低成本不锈钢。具有极高的耐腐蚀性。用于预算型和潜水刀具中。","INOX-1":"不是刀具钢。主要用作三层复合(warikomi)刀片中的夹层材料。","S90V":"1999年首次推出。性能优异、耐蚀性和耐磨性极强的 CPM 钢，来自美国坩埚冶炼公司(Crucible)。该合金的基体为 AISI 420 钢，并添加了大量钒元素。我曾尝试过高度抛光的10万目刃口和粗糙刃口，最终选择了粗糙刃口，持久度更长，特别是在高磨蚀介质中表现更优。","SUP9A":"相当于 AISI 5160 钢。","527H60":"弹簧钢，用于制造刀剑和大型刀具。","56NiCrMoV7":"抗冲击性低合金工具钢。","5KhNM":"抗冲击性低合金工具钢。","5HNM":"原为带锯钢。韧性好，易锻造，耐磨性良好。易生锈。","5XNVS":"原为带锯钢。韧性好，易锻造，耐磨性良好。易生锈。","5KHNVS":"原为带锯钢。韧性好，易锻造，耐磨性良好。易生锈。","5XNM":"抗冲击低合金工具钢。","7KH3":"原为带锯钢。韧性好，易锻造，耐磨性良好。易生锈。","7X3":"原为带锯钢。韧性好，易锻造，耐磨性良好。易生锈。","55VMoCrNi16":"原为带锯钢。韧性好，易锻造，耐磨性良好。易生锈。","NK":"原为带锯钢。韧性好，易锻造，耐磨性良好。易生锈。","50CV4":"冷作工具钢。","GM5":"韧性好的钢，耐磨性良好，用于圆锯和带锯。AISI 8670钢的日本等效牌号。","HSU2C":"GOST 90KH4M4F2V6L 钢是数据库中能找到的最接近的类似物，HSU2C 与其唯一比较明显的差异是钒(V)含量低 0.50%，这意味着耐磨性略有降低。","Airque4":"AISI A4 钢的变种。已停产。","AirMo":"AISI A4 钢的变种。已停产。","5Cr5WMoVSi":"AISI A8 刀具钢的中国 GB 标准等效钢。更多信息见 A8 说明。","Narva5A":"冷作刀具钢。列为符合 W-Nr 1.2362 刀具钢标准规范。虽然缺少钨(W)。仍然是坚韧型刀具的良好选择。工作硬度 60-61HRC。","AirTrueLC":"AISI A8 钢的变种。已停产。","UTOPMONI":"Ravne 公司将其列为 AISI A9 钢的等效物，尽管铬(Cr)含量明显较低，为 1.55% vs. A9 中的 4.75%-5.50%。点击链接了解该合金的更多信息。","Y120V":"水淬刀具钢。","C98KU":"水淬刀具钢。","Python":"水淬刀具钢。在定制刀具制造者中非常受欢迎，无论是初学者还是资深专家都喜爱使用。易于加工，保持刃口能力不错，韧性取决于热处理工艺。最大工作硬度在 63-65 HRC 范围内。显然，在 65HRC 时韧性不会很高，但薄刃的保持刃口能力和切割性能会相应提高。W2 在规范精度方面与 AISI W1 钢一样宽泛。碳含量从 0.85%-1.50% 变化很大。对于一种合金来说差异巨大。微量铬主要作为碳化物生成元素，可能还会增加合金强度，但对抗腐蚀性没有帮助，含量太低(Cr)。当碳含量充足时，W2 最高可达 64-65HRC，在该硬度水平下作为轻度使用刀具性能相当不错。在 64HRC 下具有抛光细刃的性能相当良好。我见过各种大小的刀具，从小型折刀到相当大的厨用刀和工具刀。总体而言，这是一种不错的非不锈钢，不会在磨粒磨损抗性方面赢得任何奖项，但可以完成多种工作。","Best":"水硬化工具钢。在定制刀具制造商、初学者和资深专家中都很受欢迎。易于加工，具有良好的持刃性和可接受的韧性，具体取决于热处理工艺。最大工作硬度范围为 63-65 HRC。显然，在 65HRC 时韧性不会很高，但薄刃的持刃性和切割性能会相应提高。W2 在规格精度方面与 AISI W1 钢一样宽泛。碳含量变化范围从 0.85%-1.50%，这对于合金来说是巨大的差异。少量铬主要作为碳化物形成元素，可能还会增加合金强度，但对耐腐蚀性毫无帮助，含量太低。当碳含量充足时，W2 最高可达 64-65HRC，在这个硬度水平下作为轻度使用刀具表现相当出色。在 64HRC 时具有抛光薄刃的良好性能。我见过各种尺寸的刀具，从小折刀到相当大的厨用刀和实用刀。总体而言，这是一种不错的钢材，非不锈钢，在耐磨损性方面不会获得任何奖项，但能够胜任多种工作。","Superior":"水硬化工具钢。在定制刀具制造商、初学者和资深专家中都很受欢迎。易于加工，具有良好的持刃性和可接受的韧性，具体取决于热处理工艺。最大工作硬度范围为 63-65 HRC。显然，在 65HRC 时韧性不会很高，但薄刃的持刃性和切割性能会相应提高。W2 在规格精度方面与 AISI W1 钢一样宽泛。碳含量变化范围从 0.85%-1.50%，这对于合金来说是巨大的差异。少量铬主要作为碳化物形成元素，可能还会增加合金强度，但对耐腐蚀性毫无帮助，含量太低。当碳含量充足时，W2 最高可达 64-65HRC，在这个硬度水平下作为轻度使用刀具表现相当出色。在 64HRC 时具有抛光薄刃的良好性能。我见过各种尺寸的刀具，从小折刀到相当大的厨用刀和实用刀。总体而言，这是一种不错的钢材，非不锈钢，在耐磨损性方面不会获得任何奖项，但能够胜任多种工作。","Nitro":"水硬化工具钢。在定制刀具制造商、初学者和资深专家中都很受欢迎。易于加工，具有良好的持刃性和可接受的韧性，具体取决于热处理工艺。最大工作硬度范围为 63-65 HRC。显然，在 65HRC 时韧性不会很高，但薄刃的持刃性和切割性能会相应提高。W2 在规格精度方面与 AISI W1 钢一样宽泛。碳含量变化范围从 0.85%-1.50%，这对于合金来说是巨大的差异。少量铬主要作为碳化物形成元素，可能还会增加合金强度，但对耐腐蚀性毫无帮助，含量太低。当碳含量充足时，W2 最高可达 64-65HRC，在这个硬度水平下作为轻度使用刀具表现相当出色。在 64HRC 时具有抛光薄刃的良好性能。我见过各种尺寸的刀具，从小折刀到相当大的厨用刀和实用刀。总体而言，这是一种不错的钢材，非不锈钢，在耐磨损性方面不会获得任何奖项，但能够胜任多种工作。","Renown":"水硬化工具钢。在定制刀具制造商、初学者和资深专家中都很受欢迎。易于加工，具有良好的持刃性和可接受的韧性，具体取决于热处理工艺。最大工作硬度范围为 63-65 HRC。显然，在 65HRC 时韧性不会很高，但薄刃的持刃性和切割性能会相应提高。W2 在规格精度方面与 AISI W1 钢一样宽泛。碳含量变化范围从 0.85%-1.50%，这对于合金来说是巨大的差异。少量铬主要作为碳化物形成元素，可能还会增加合金强度，但对耐腐蚀性毫无帮助，含量太低。当碳含量充足时，W2 最高可达 64-65HRC，在这个硬度水平下作为轻度使用刀具表现相当出色。在 64HRC 时具有抛光薄刃的良好性能。我见过各种尺寸的刀具，从小折刀到相当大的厨用刀和实用刀。总体而言，这是一种不错的钢材，非不锈钢，在耐磨损性方面不会获得任何奖项，但能够胜任多种工作。","Thyrodur2833":"水硬化工具钢。在定制刀具制造商、初学者和资深专家中都很受欢迎。易于加工，具有良好的持刃性和可接受的韧性，具体取决于热处理工艺。最大工作硬度范围为 63-65 HRC。显然，在 65HRC 时韧性不会很高，但薄刃的持刃性和切割性能会相应提高。W2 在规格精度方面与 AISI W1 钢一样宽泛。碳含量变化范围从 0.85%-1.50%，这对于合金来说是巨大的差异。少量铬主要作为碳化物形成元素，可能还会增加合金强度，但对耐腐蚀性毫无帮助，含量太低。当碳含量充足时，W2 最高可达 64-65HRC，在这个硬度水平下作为轻度使用刀具表现相当出色。在 64HRC 时具有抛光薄刃的良好性能。我见过各种尺寸的刀具，从小折刀到相当大的厨用刀和实用刀。总体而言，这是一种不错的钢材，非不锈钢，在耐磨损性方面不会获得任何奖项，但能够胜任多种工作。","R13F4K5":"R12F4K5 高速工具钢的新 GOST 牌号。","PMT15":"MicroMelt® T15 是卡彭特公司粉末冶金版本的 AISI 高速工具钢。采用其商标 MicroClean® 技术。","Kobalt5":"高速工具钢。","M3CL2":"高速工具钢。具有高耐磨损性和高工作硬度，约 66HRC。顾名思义，它与 AISI M3:1 高速工具钢相当接近，但碳和钒含量更高，这两种元素都是刀具用合金的可贵添加成分。M3:2 的钨和钼含量比 AISI M4 钢稍多，但钒和碳的含量较少。我认为这可能解释了为什么 M4 更受欢迎，但 M3:2 也能自成一体，并且性能优于许多其他高速工具钢，包括 AISI M2。","BM4":"AISI M3 2 级工具钢的粗略当量。更多信息请参见 M3:2 钢的说明。","R6M5F3":"AISI M3 1类工具钢的俄罗斯版本。更多信息请参考 M3:1 钢材说明。","HS-23":"高速工具钢","RAVNE23PM":"Metal Ravne PM 高速工具钢。AISI M3:2 的等效钢种。更多信息请参考 AISI M3:2 高速工具钢说明。","PM30":"添加钴元素的高速工具钢。工作硬度 66-68 HRC。","RAVNE30PM":"Metal Ravne PM 高速工具钢。","AUS-10":"爱知不锈钢。大致相当于 AISI 440C 钢，但差异足以需要单独参考分组。经过适当热处理后性能良好。被 Spyderco 及美国其他刀具制造商所采用。","8Cr15MoV":"爱知 AUS-8A 钢的中国等效钢种。","AUS-8":"中等性能不锈钢。有时被错误地称为 A8，正确的常见缩写是 8A。类似于 440B 钢。AUS8A 是相同的钢种，只是经过退火处理。A 代表退火（Annealed），由爱知销售代表确认。","BG-42":"根据拉特罗布公司（Latrobe）的说法，BG-42 是双真空熔炼的马氏体高速不锈钢。专为航空航天工业设计，特别用于结构件和高性能轴承。然而，用于刀具也表现出色，事实上拉特罗布公司的 BG-42 规格文件明确将其列为不锈钢刀用钢。曾经并仍然被定制刀具制造商广泛采用，通常淬火硬度在 60-61 HRC 范围内。","XT110Mo10Co8Cr4W2":"钴高速钢，可获得高硬度、优异的切削性能和良好的韧性。M42 具有优异的耐磨性，硬度可达 68-70 洛氏硬度。多家公司生产 M42 钢。卡彭特（Carpenter）公司采用 PM 技术生产该钢种。","Exocut":"钴高速钢，具有高硬度、优异的切削性能和良好的韧性。M42 具有优异的耐磨性，可达到 68-70 Rockwell 硬度。多家公司生产 M42 钢。Carpenter 采用 PM 工艺生产。","Braemax":"钴高速钢，具有高硬度、优异的切削性能和良好的韧性。M42 具有优异的耐磨性，可达到 68-70 Rockwell 硬度。多家公司生产 M42 钢。Carpenter 采用 PM 工艺生产。","Molite 42":"高速工具钢。在相同硬度下，韧性高于 AISI M2 工具钢。是竞技切削钢的热门选择。主要用于定制刀具，但包括 Benchmade 和 Spyderco 在内的多家制造商都曾限量推出采用 Crucible CPM M4 的刀具。","HS100":"钴高速钢，具有高硬度、优异的切削性能和良好的韧性。M42 具有优异的耐磨性，可达到 68-70 Rockwell 硬度。多家公司生产 M42 钢。Carpenter 采用 PM 工艺生产。","HM42":"由 Nachi Fujikoshi 生产的高速钴/钼工具钢，JIS 等级为 SKH59，AISI 等级为 M42 高速工具钢。详见相关链接。","Hypercut":"钴高速钢，具有高硬度、优异的切削性能和良好的韧性。M42 具有优异的耐磨性，可达到 68-70 Rockwell 硬度。多家公司生产 M42 钢。Carpenter 采用 PM 工艺生产。","DMo5Co":"W-Nr 1.3242 的高碳版本，碳含量为 1.05%，而标准版本的碳含量为 0.90-0.95%。","C655Co":"W-Nr 1.3242 的高碳版本，碳含量为 1.05%，而标准版本的碳含量为 0.90-0.95%。","C-655Co":"W-Nr 1.3242 的高碳版本，碳含量为 1.05%，而标准版本的碳含量为 0.90-0.95%。","Mo55":"W-Nr 1.3242 的高碳版本，碳含量为 1.05%，而标准版本的碳含量为 0.90-0.95%。","HS53M":"与Naachi Fujikoshi HM35非常相似，属于AISI M35高速工具钢系列。碳含量略高，为0.15%，钒含量更高，为0.50%。","M5C0":"W-Nr 1.3242的高碳版本，碳含量为1.05%，而不是标准的0.90-0.95% C。","Thyrapid3243":"W-Nr 1.3242的高碳版本，碳含量为1.05%，而不是标准的0.90-0.95% C。","S401":"AISI M1高速工具钢的等效牌号。详情请点击链接。","SK10V":"高速工具钢。","HS93R":"超高速工具钢。可达硬度68-70HRC。由多家公司生产。Crucible和Carpenter公司分别采用各自的专有技术CPM和MicroMelt生产。","C105W1":"水淬工具钢。","Y70":"水淬工具钢。具有良好的耐磨性和抗冲击韧性。","BW1":"水淬工具钢。具有良好的耐磨性和抗冲击韧性。","C36KU":"水淬工具钢。具有良好的耐磨性和抗冲击韧性。","Lion":"已停产。","Standard":"已停产。","YK3":"水淬工具钢。具有良好的耐磨性和抗冲击韧性。","YC3":"水淬工具钢。具有良好的耐磨性和抗冲击韧性。","K3":"水淬工具钢。具有良好的耐磨性和抗冲击韧性。","CW6Mo5Cr4V3":"AISI M3 1类工具钢的中国版本。详见 M3:1 钢材说明。","3V":"1997年推出。其前身是现已停产的 Vasco Die 钢。简而言之，CPM 3V 是 Vasco Die 钢的粉末冶金版本。CPM 3V 是现有最韧的工具钢之一，特别值得关注的是它具有高耐磨性。换句话说，存在其他更韧的工具钢，例如 AISI S1 钢，但没有任何钢种能够具有相当的耐磨性。CPM 3V 还含有7.5%的铬，这确实有助于提高耐腐蚀性，尽管它不是不锈钢。最初，当该钢种面世时，Knife Steel FAQ 声称它会产生点蚀而非表面锈。最近的测试显示相反的结果，即使长期暴露在自然环境中，CPM 3V 也不会产生点蚀，只会出现表面锈。我认为，如果长期放置在腐蚀性环境中，CPM 3V 最终会产生点蚀，但在表面锈出现之前或代替表面锈不会产生。当需要最大韧性且结合很好的耐磨性时，3V 是一个很好的选择。CPM 3V 在高硬度 62-64HRC 下也非常适合小型固定刀片和折刀。即使在 63HRC 下，由于其高韧性，刃口稳定性也很高，而且不会因微观崩刃而导致刃口钝化，这种情况确实会发生在许多合金在这种硬度下。","R14":"超高速工具钢。可达到硬度 68-70HRC。","ASP2048":"超高速工具钢。可达到硬度 68-70HRC。","ASP2051":"超高速工具钢。可达到硬度 68-70HRC。","110V":"Crucible CPM S110V钢的不正确名称，缺少表示不锈钢的CPM和S前缀在110V之前，更多信息请点击链接。","S30V":"由Crucible公司于2001年开发。刀具钢中罕见的案例。多位知名刀具制造商参与了开发/研究，包括：Phil Wilson、Sal Glesser、Ernest Emerson、Tony Marfione、William Harsey Jr.、Tom Mayo、Jerry Hossom、Paul Bos、Chris Reeve。结果是一种性能非常好的钢材，尽管最初热处理工艺存在问题。虽然不属于A2级韧性（如刀具钢常见问题所述），但对于不锈钢来说仍然具有相当的韧性和耐磨性。被认为是主流高端刀具用钢之一。","35VN":"Crucible CPM S35VN钢的不正确名称，缺少表示不锈钢的S前缀在35VN之前。更多关于CPM S35VN的信息请点击链接。","440V":"CPM 440V钢的简称。","Assab88":"Uddeholm专有冷作模具钢。是经典AISI D2模具钢的改进版本。Sleipner相比D2具有更好的韧性，耐磨性和抗崩刃性能良好。可达硬度60-64HRC。被Lionsteel用于其折刀。根据Lionsteel的说法，相比Uddeholm M390钢具有更好的保边性能，但未提供测试细节信息。","CruWear":"空气淬硬工具钢。耐磨性高于AISI D2模具钢，韧性高于AISI M2高速工具钢。总体上，耐磨性和韧性的组合性能优秀。Crucible网站上的工具选择器并未明确说明CruWear是用CPM工艺制造的，增加了混淆的可能性，存在对CPM CruWear的引用。我不知道过去CruWear是否以铸锭钢形式生产，但截至目前（2014年），根据Crucible销售代表的说法，CruWear仅以CPM钢的形式生产。","Vasco Wear":"空气淬硬工具钢。耐磨性高于AISI D2模具钢，韧性高于AISI M2高速工具钢。总体上，耐磨性和韧性的组合性能优秀。Crucible网站上的工具选择器并未明确说明CruWear是用CPM工艺制造的，增加了混淆的可能性，存在对CPM CruWear的引用。我不知道过去CruWear是否以铸锭钢形式生产，但截至目前，大约2014年左右，根据Crucible销售代表的说法，CruWear仅以CPM钢的形式生产。另见刀具钢常见问题。","M390MK":"2023年1月14日，Microtech在其Instagram帖子中宣布在其刀具中使用M390MK钢。其中MK很可能代表Microtech Knives。根据Microtech的公告，这不是一种全新的钢材，而是对现有M390钢的改进。这种改进可以被理解得相当宽泛或狭窄，取决于解读者。它可能是对杂质更严格的规格控制、成品中碳含量范围的提高（但仍在原始规格范围内），或者不太可能但合理的新微合金元素的添加。截至目前，没有任何具体信息，因此可以安全地假设，尽管进行了这些改进，M390MK仍在原始M390钢规格范围内。","20CV":"最近出现在Latrobe钢铁产品列表中，巧合的是，Duratech 20CV钢已从同一列表中消失，但成分完全相同，显然只是工艺改为CPM。有趣的是，Crucible在其网站上未列出CPM 20CV钢。更多信息请查阅上述Duratech 20CV链接。","G2":"Spyderco使用日立GIN-1钢并采用此别名。更多信息请查阅日立GIN-1钢页面。","KH121VMF":"D6 的另一个俄罗斯名称。","M":"用于冲压模具、螺纹切削等的低合金工具钢。","KH12MF4":"AISI D7 工具钢的俄罗斯等效钢种。","4KH5MFS":"热作、塑料模具钢。在热环境中具有良好的抗冲击性和可接受的耐磨性，这与刀具关系不大。工作硬度极低（对于刀具而言）最高 46HRC，尽管至少一个资料来源引用 48-52HRC 的范围。即使 52HRC 对于任何性能不错的刀具也都过于软。尽管如此，一些制刀师仍使用它制刀。我不明白他们为什么这样做。","4X5MFS":"热作、塑料模具钢。在热环境中具有良好的抗冲击性和可接受的耐磨性，这与刀具关系不大。工作硬度极低（对于刀具而言）最高 46HRC，尽管至少一个资料来源引用 48-52HRC 的范围。即使 52HRC 对于任何性能不错的刀具也都过于软。尽管如此，一些制刀师仍使用它制刀。我不明白他们为什么这样做。","Narva5B":"冷作工具钢。工作硬度 61-62HRC。","KHV4":"模具钢，工作硬度高，与 KHV4F 几乎相同，除了缺少钼。","XB4":"模具钢，工作硬度高，与 KHV4F 几乎相同，除了缺少钼。","GM11":"用于制造切削工具、冷拔模具、钻头等。","Ginsan":"Hitachi Gin 3 钢的另一个别名。","GIN-3":"日立 YSS 切削工具钢。推荐硬度 59-61HRC。设计用于剪刀和厨用刀。Tadatsuna 和 Hiromoto 均采用 GIN-3 钢。它是 AEB-H/19c27 的仿制品，类似于 VG-1 和 MBS26，因此也与 Suisin Inox Honyaki 刀具中的钢材相似。","XV5":"工作硬度极高的工具钢，67-69HRC。乌克兰刀具制造商 Kulbida 使用该钢材。","XBG":"俄罗斯 KHVG 钢名的误译，其中西里尔字母 X 和 B 被直接采用。更多信息请参见 GOST KHVG 钢的原始合金记录。","6CrMnSi2Mo1":"抗冲击性极强的硅锰工具钢。","6CrMnSi2Mo1V":"抗冲击性极强的硅锰工具钢。","W6Mo5Cr4V3Co8":"钴钼高速工具钢。还含有少量钨(W)。硬度可达 65HRC。碳化物含量高，因此更适合采用粗刃。由于 W6Mo5Cr4V3Co8 碳含量较低，AISI M2 和 AISI M4 高速工具钢在刀具应用中性能更优，也更受欢迎。","GPM30":"钴钼高速工具钢。还含有少量钨(W)。硬度可达 65HRC。碳化物含量高，因此更适合采用粗刃。由于 1.3294 碳含量较低，AISI M2 和 AISI M4 高速工具钢在刀具应用中性能更优，也更受欢迎。","HM36":"钴钼高速工具钢。还含有少量钨(W)。硬度可达 65HRC。碳化物含量高，因此更适合采用粗刃。由于 SKH56 碳含量较低，AISI M2 和 AISI M4 高速工具钢在刀具应用中性能更优，也更受欢迎。","N690Bo":"Boker Knives 以 N690Bo 名义使用 N690 钢。","80WCrV8":"冷作工具钢。","SGPS":"Fallkniven 以 SGPS 名称使用 SG2 钢。","MC63":"Henckels 在新款 Miyabi 系列中以 MC63 名称使用 SG2 钢。硬度为 63HRC。","3G":"Fallkniven 对 SG2 钢的另一个别名。","NZ2":"重负荷、高抗冲击铬钨工具钢。","Y45SCD6":"抗冲击硅钼工具钢。","Alpha3":"高速工具钢。","U10A":"水淬工具钢。与 GOST U10 钢几乎相同，但杂质含量公差更严格，特别是硫（S）为 0.018%（而非 0.028%）、磷（P）为 0.025%（而非 0.030%）。","SK80":"水淬工具钢，用于弹簧和各种尺寸的刀具。","Y1-80":"水淬工具钢。在定制刀具制造商中很受欢迎。经过适当热处理后具有良好的保边性能和足够的韧性。可用于各种类型的刀具，从小型折刀到大型固定刀。如果刀具设计允许，采用抛光薄刃设计时性能更佳。","Y-1-80":"水淬工具钢。在定制刀具制造商中很受欢迎。经过适当热处理后具有良好的保边性能和足够的韧性。可用于各种类型的刀具，从小型折刀到大型固定刀。如果刀具设计允许，采用抛光薄刃设计时性能更佳。","VANEX":"博勒乌德霍尔姆公司的Vanax 35钢在斯派德科刀具目录中被列为Vanex。不确定这是笔误还是有意为之，但实际上是Vanax 35。已被博勒乌德霍尔姆公司停产，转而采用较新的Vanax SuperClean钢。","MDS7":"专有高速工具钢，工作硬度62-66HRC。类似于AISI M2高速工具钢。","3C20CrMoW":"日立ZDP-189钢的别称。详见链接获取更多信息。","ZDP189":"厨刀钢铁常见问题解答 - 最新超高端粉末冶金钢。碳含量和铬含量极高。碳含量3%，铬含量20%。硬度非常高，多家刀具制造商将其淬火至65甚至67HRC。可想而知价格也很昂贵。ZDP-189钢和Cowry-X钢非常相似，两者都具有相同的碳和铬含量。2009年，亨克尔驻东京代表确认MC66是其对ZDP-189的代号，目标中位硬度为66HRC。后来在2010年，我被联系到亨克尔日本运营负责人，从权威来源获得了首手确认，MC66即是ZDP-189。确切的元素成分尚未知晓，我在刀钢图表中所列的信息未得到日立公司确认。与Cowry-X不同，ZDP-189含有钼、钨和钒。目前的成分数据更加精确，基于斯派德科数据。总体而言，持刃性和韧性都非常好。与其他钢相比较难磨锐，但并非不可行。","OSC12":"STAS12是高碳低合金钢，适用于制造无冲击负载工具、低速切削刀具、冷作模具等，包括车刀、铣刀、钻头、铰刀、螺纹丝锥、螺纹板、量规、锉刀。就刀具而言，它可用于所有类型，从小型高效切割刀到大型重型刀具，尽管官方上STAS12不是抗冲击钢，但可以通过热处理提高韧性，不过我认为没有特别必要这样做，不如直接选择指定的抗冲击合金。STAS12不是高碳化物体积分数合金，所以在高硬度下，采用薄且高度抛光的刃口会受益。","C125SC":"超纯低合金碳素钢。125SC采用阿美科纯铁#4制造，是商业上可得的最纯净铁。不确定125SC是仅由洛曼公司为阿希姆·沃茨独家生产，还是向公众供应。主要特点是纯度高。硫含量与白纸1号钢相当（后者以纯度著称），但磷含量低约8倍。如果你想要最精细的抛光刃口，125SC会是首选。晶粒极细，刃口稳定性好，总体切割性能出色。","C145SC":"超纯低合金碳素钢。SC代表超洁净。据我所知，洛曼公司仅为阿希姆·沃茨生产了一吨这种钢。","UHB30C5":"博勒乌德霍尔姆公司的DIN 140CrV1工具钢版本。现已停产。","BSC":"冷作工具钢，含有微量钼和钒。铬含量足够高，使其具有出色的抗腐蚀性。","X50CrMoV8":"锯齿钢，类似于AISI A8钢，但钒含量更高。","Indra10D":"较新型冷作工具钢，具有高耐磨性和良好的韧性。最大工作硬度 63HRC。","KHGS":"铬球轴承钢。","RW5":"Saarstahl 公司对 100CrMo7-3 钢的旧称。","SB1":"SB1 是洛曼公司 Niolox 钢的别名。SB1 名称源自著名德国刀具制造商尤尔根·尚茨和拉尔斯·贝恩克。当时（约2006年），他们正在寻找日立 ATS-34 钢的继承者。显然，另一位德国刀具制造商阿希姆·维尔茨向他们推荐或指引了铌钢，最终他们选择了符合洛曼公司 Niolox 规格的 W-Nr 1.4153.03 合金规范。随后产生了 SB1 这个名称，因为他们认为 Niolox 这个名字过于\"医药化\"。因此得名 SB1，其中 S 代表 Schanz（尚茨），B 代表 Behnke（贝恩克），1 代表第一选择。这就是 SB1 的来历。有关该合金性能的更多信息，请查阅洛曼公司 Niolox 钢的相关说明。","Si7":"中碳钢，根据描述，它是结构合金（弹簧、垫圈、板材），不太确定它如何被用于刀具中，但我见过刀具中使用过更奇怪的合金。该合金在耐磨性或硬度方面没有太多优势，但用于大型耐用型刀具会有一定用处。","TEW71Si7":"弹簧钢，在德国很受欢迎，在其他地方则不普遍。显然适合耐用型刀具。","BE5634":"锯带钢。高韧性。由于含有镍元素，在大马士革钢中会产生亮线。通常与其他钢材搭配用于花纹焊接大马士革钢。","C68":"普遍的简单碳钢。低耐磨性，适中的抗冲击性。","A8Mod":"高抗冲击性、油气真空淬火钢。开发用于替代 S7 钢和类似合金，在具有高抗冲击性的同时改善耐磨性。适合硬用途中型和大型刀具的良好选择。","V452":"锰铬冷轧弹簧钢。","DSR1K7":"Daido 1K7钢的别名。","DSR1K8":"Daido 1K8钢的别名。","T6MoV":"高度不锈钢，是AISI 420钢的改进版本，但仍不足以被列为高端或中端刀具钢。","HYW4":"高速工具钢。在西方合金中没有完全对应的牌号。根据制造商声称，在工具应用中性能优于AISI D2钢。","HYM2Al":"中国高速工具钢。与AISI M2钢非常相似，不同之处在于添加了0.80-1.20%的铝。","50CH14MF":"具有高耐腐蚀性和良好韧性的经济型钢。用于大型重用途刀片，如砍刀和尼泊尔弯刀，也用于厨刀。有趣的是，几个俄罗斯资料将最高硬度列为57.5HRC，这种情况不太常见。无论如何，56-57HRC范围按任何标准来说都不算高。对尼泊尔弯刀和斩刀还可以，但就我个人而言，对于轻用途和厨刀，我希望硬度能明显更高。","70KH16MFS":"相对较新的俄罗斯不锈合金。约在2011年出现。专利钢种。除了0.70%碳和16%铬外，确切成分未公开。根据规格，工作硬度范围为57-62HRC。我不清楚其中钼的含量，我怀疑含量不多，这不是制造商隐瞒的。钒也是如此。在没有充分合金元素的情况下，我不确定62HRC的刃口在16%铬和0.70%碳的条件下是否能保持良好的稳定性。网上流传着一份文件扫描件，据我理解，这是由俄罗斯\"质量合金研究所\"进行的官方评估，评价该合金对刀具的适用性。根据他们的说法，70X16MFS优于110X18钢和95X18钢。老实说，这是相当大的声称，考虑到110X18含有0.80%钼和更多的碳。我搜索了用这种钢制造的刀具，所有刀具的硬度范围都在52-56HRC。因此，最后，尽管有大胆的声称，生产用刀具的硬度远低于官方规定的57-62HRC范围的下限。52-56HRC是低质量刀具的一个相当好的指标，HRC分散范围太大，因此没有人真正关心热处理质量，而且软钢的制造和加工成本更低。也许用这种合金制造的高端刀具会更好。","8XF":"冷作工具钢。","150Cr14":"低合金工具钢。工作硬度高，通过成分中的钴提升。具有良好的韧性和耐磨性。用于各种切削工具、钻头、螺纹工具等。类似于W-Nr
