Repository: dashjim/steel-chart

File: src/data/catra-data.json
[
  {"name": "Rex 121", "hardness": 70, "tcc": 1155},
  {"name": "Maxamet", "hardness": 68, "tcc": 1015},
  {"name": "Z-Max", "hardness": 70, "tcc": 950},
  {"name": "15V", "hardness": 62, "tcc": 880},
  {"name": "S125V", "hardness": 60.5, "tcc": 830},
  {"name": "M398", "hardness": 64, "tcc": 805},
  {"name": "10V", "hardness": 70, "tcc": 795},
  {"name": "S90V", "hardness": 60, "tcc": 780},
  {"name": "S110V", "hardness": 63, "tcc": 770},
  {"name": "K390", "hardness": 64, "tcc": 745},
  {"name": "ZDP-189", "hardness": 67, "tcc": 725},
  {"name": "Vanadis 8", "hardness": 60, "tcc": 720},
  {"name": "S60V", "hardness": 62.5, "tcc": 675},
  {"name": "CPM T15", "hardness": 65, "tcc": 660},
  {"name": "Vancron", "hardness": 67, "tcc": 645},
  {"name": "204P", "hardness": 61, "tcc": 625},
  {"name": "Rex 76", "hardness": 70, "tcc": 615},
  {"name": "Rex 45", "hardness": 69, "tcc": 600},
  {"name": "S30V", "hardness": 61, "tcc": 580},
  {"name": "Elmax", "hardness": 62, "tcc": 580},
  {"name": "XHP", "hardness": 63.5, "tcc": 575},
  {"name": "S45VN", "hardness": 63, "tcc": 565},
  {"name": "MagnaCut", "hardness": 65, "tcc": 565},
  {"name": "CPM-M4", "hardness": 62, "tcc": 555},
  {"name": "SPY27", "hardness": 63, "tcc": 550},
  {"name": "Vanax", "hardness": 61, "tcc": 540},
  {"name": "4V", "hardness": 62, "tcc": 525},
  {"name": "CPM CruWear", "hardness": 64, "tcc": 520},
  {"name": "SG2", "hardness": 62, "tcc": 510},
  {"name": "S35VN", "hardness": 63, "tcc": 505},
  {"name": "D2", "hardness": 61, "tcc": 490},
  {"name": "M2", "hardness": 65, "tcc": 480},
  {"name": "ApexUltra", "hardness": 71, "tcc": 480},
  {"name": "CPM-154", "hardness": 61, "tcc": 455},
  {"name": "3V", "hardness": 63, "tcc": 455},
  {"name": "VG10", "hardness": 63, "tcc": 455},
  {"name": "14C28N", "hardness": 63, "tcc": 440},
  {"name": "440C", "hardness": 56, "tcc": 425},
  {"name": "Niolox", "hardness": 62, "tcc": 405},
  {"name": "BD1N", "hardness": 60, "tcc": 380},
  {"name": "AEB-L", "hardness": 63, "tcc": 370},
  {"name": "CD#1", "hardness": 64, "tcc": 370},
  {"name": "LC200N", "hardness": 59, "tcc": 365},
  {"name": "1.2562", "hardness": 67, "tcc": 360},
  {"name": "Nitro-V", "hardness": 60, "tcc": 355},
  {"name": "1.2519", "hardness": 63, "tcc": 355},
  {"name": "A8 Mod", "hardness": 60, "tcc": 345},
  {"name": "A2", "hardness": 61, "tcc": 345},
  {"name": "Blue Super", "hardness": 68, "tcc": 345},
  {"name": "1.2442", "hardness": 65, "tcc": 335},
  {"name": "52100", "hardness": 61, "tcc": 330},
  {"name": "420", "hardness": 56, "tcc": 320},
  {"name": "Caldie", "hardness": 61, "tcc": 315},
  {"name": "V-Toku2", "hardness": 65, "tcc": 310},
  {"name": "CruForgeV", "hardness": 61, "tcc": 295},
  {"name": "1095", "hardness": 63, "tcc": 290},
  {"name": "26C3", "hardness": 65, "tcc": 290},
  {"name": "80CrV2", "hardness": 60, "tcc": 280},
  {"name": "O1", "hardness": 61, "tcc": 270},
  {"name": "8670", "hardness": 60, "tcc": 260}
]

File: src/data/larrin-ratings.json
[
  {
    "name": "8670",
    "toughness": 10,
    "edgeRetention": 1.5,
    "corrosion": 0,
    "category": "low-alloy"
  },
  {
    "name": "5160",
    "toughness": 9.5,
    "edgeRetention": 1.5,
    "corrosion": 0.5,
    "category": "low-alloy"
  },
  {
    "name": "52100",
    "toughness": 8.5,
    "edgeRetention": 2,
    "corrosion": 0.5,
    "category": "low-alloy"
  },
  {
    "name": "Cru Forge V",
    "toughness": 7.5,
    "edgeRetention": 2.5,
    "corrosion": 0,
    "category": "low-alloy"
  },
  {
    "name": "1084",
    "toughness": 8,
    "edgeRetention": 1.5,
    "corrosion": 0,
    "category": "low-alloy"
  },
  {
    "name": "80CrV2",
    "toughness": 8,
    "edgeRetention": 1.5,
    "corrosion": 0,
    "category": "low-alloy"
  },
  {
    "name": "L6",
    "toughness": 8,
    "edgeRetention": 1.5,
    "corrosion": 0.5,
    "category": "low-alloy"
  },
  {
    "name": "ApexUltra",
    "toughness": 5.5,
    "edgeRetention": 4,
    "corrosion": 0.5,
    "category": "low-alloy"
  },
  {
    "name": "UHB26C3",
    "toughness": 6,
    "edgeRetention": 2,
    "corrosion": 0,
    "category": "low-alloy"
  },
  {
    "name": "V2 Special",
    "toughness": 5.5,
    "edgeRetention": 2,
    "corrosion": 0,
    "category": "low-alloy"
  },
  {
    "name": "1.2442",
    "toughness": 4.5,
    "edgeRetention": 2.5,
    "corrosion": 0,
    "category": "low-alloy"
  },
  {
    "name": "O1",
    "toughness": 4.5,
    "edgeRetention": 2,
    "corrosion": 0.5,
    "category": "low-alloy"
  },
  {
    "name": "1.2519",
    "toughness": 4,
    "edgeRetention": 2.5,
    "corrosion": 0.5,
    "category": "low-alloy"
  },
  {
    "name": "Aogami Super",
    "toughness": 2.5,
    "edgeRetention": 3.5,
    "corrosion": 0,
    "category": "low-alloy"
  },
  {
    "name": "ERW3",
    "toughness": 2.5,
    "edgeRetention": 3.5,
    "corrosion": 0,
    "category": "low-alloy"
  },
  {
    "name": "1095",
    "toughness": 4.5,
    "edgeRetention": 1.5,
    "corrosion": 0,
    "category": "low-alloy"
  },
  {
    "name": "CPM 10V",
    "toughness": 5,
    "edgeRetention": 8.5,
    "corrosion": 4,
    "category": "high-alloy"
  },
  {
    "name": "CPM 15V",
    "toughness": 3.5,
    "edgeRetention": 10,
    "corrosion": 4,
    "category": "high-alloy"
  },
  {
    "name": "CPM 3V",
    "toughness": 9,
    "edgeRetention": 4.5,
    "corrosion": 5.5,
    "category": "high-alloy"
  },
  {
    "name": "A2",
    "toughness": 6.5,
    "edgeRetention": 2.5,
    "corrosion": 3,
    "category": "high-alloy"
  },
  {
    "name": "Cru-Wear",
    "toughness": 8,
    "edgeRetention": 5,
    "corrosion": 5.5,
    "category": "high-alloy"
  },
  {
    "name": "CPM M4",
    "toughness": 6.5,
    "edgeRetention": 6,
    "corrosion": 4,
    "category": "high-alloy"
  },
  {
    "name": "D2",
    "toughness": 3.5,
    "edgeRetention": 5,
    "corrosion": 4.5,
    "category": "high-alloy"
  },
  {
    "name": "K390",
    "toughness": 5.5,
    "edgeRetention": 7.5,
    "corrosion": 4,
    "category": "high-alloy"
  },
  {
    "name": "M2",
    "toughness": 5,
    "edgeRetention": 4,
    "corrosion": 4,
    "category": "high-alloy"
  },
  {
    "name": "Maxamet",
    "toughness": 2,
    "edgeRetention": 11,
    "corrosion": 4.5,
    "category": "high-alloy"
  },
  {
    "name": "CPM Rex 121",
    "toughness": 1,
    "edgeRetention": 12,
    "corrosion": 3.5,
    "category": "high-alloy"
  },
  {
    "name": "CPM Rex 45",
    "toughness": 4.5,
    "edgeRetention": 6,
    "corrosion": 4,
    "category": "high-alloy"
  },
  {
    "name": "CPM 4V",
    "toughness": 7,
    "edgeRetention": 5,
    "corrosion": 4,
    "category": "high-alloy"
  },
  {
    "name": "Vanadis 8",
    "toughness": 6,
    "edgeRetention": 7.5,
    "corrosion": 4,
    "category": "high-alloy"
  },
  {
    "name": "ZDP-189",
    "toughness": 2,
    "edgeRetention": 8,
    "corrosion": 5,
    "category": "high-alloy"
  },
  {
    "name": "Z-Max",
    "toughness": 3.5,
    "edgeRetention": 10,
    "corrosion": 4,
    "category": "high-alloy"
  },
  {
    "name": "Z-Tuff",
    "toughness": 10,
    "edgeRetention": 2.5,
    "corrosion": 5.5,
    "category": "high-alloy"
  },
  {
    "name": "1.4116",
    "toughness": 2.5,
    "edgeRetention": 2.5,
    "corrosion": 8,
    "category": "stainless"
  },
  {
    "name": "14C28N",
    "toughness": 9,
    "edgeRetention": 3,
    "corrosion": 8.5,
    "category": "stainless"
  },
  {
    "name": "154CM",
    "toughness": 3.5,
    "edgeRetention": 4.5,
    "corrosion": 7,
    "category": "stainless"
  },
  {
    "name": "420HC",
    "toughness": 9,
    "edgeRetention": 2.5,
    "corrosion": 8,
    "category": "stainless"
  },
  {
    "name": "440A",
    "toughness": 3.5,
    "edgeRetention": 3.5,
    "corrosion": 8.5,
    "category": "stainless"
  },
  {
    "name": "440C",
    "toughness": 3.5,
    "edgeRetention": 4.5,
    "corrosion": 7.5,
    "category": "stainless"
  },
  {
    "name": "AEB-L",
    "toughness": 9,
    "edgeRetention": 3,
    "corrosion": 7,
    "category": "stainless"
  },
  {
    "name": "AUS8",
    "toughness": 6,
    "edgeRetention": 3,
    "corrosion": 7,
    "category": "stainless"
  },
  {
    "name": "CTS-BD1N",
    "toughness": 3.5,
    "edgeRetention": 3.5,
    "corrosion": 8.5,
    "category": "stainless"
  },
  {
    "name": "CPM154",
    "toughness": 5,
    "edgeRetention": 4.5,
    "corrosion": 7,
    "category": "stainless"
  },
  {
    "name": "Elmax",
    "toughness": 4,
    "edgeRetention": 5.5,
    "corrosion": 8,
    "category": "stainless"
  },
  {
    "name": "LC200N",
    "toughness": 8.5,
    "edgeRetention": 3,
    "corrosion": 10,
    "category": "stainless"
  },
  {
    "name": "M390 MicroClean",
    "toughness": 3.5,
    "edgeRetention": 6.5,
    "corrosion": 9,
    "category": "stainless"
  },
  {
    "name": "M398",
    "toughness": 2.5,
    "edgeRetention": 9,
    "corrosion": 8,
    "category": "stainless"
  },
  {
    "name": "CPM MagnaCut",
    "toughness": 7,
    "edgeRetention": 5,
    "corrosion": 9.5,
    "category": "stainless"
  },
  {
    "name": "N690",
    "toughness": 3.5,
    "edgeRetention": 4.5,
    "corrosion": 8,
    "category": "stainless"
  },
  {
    "name": "Nitro-V",
    "toughness": 7.5,
    "edgeRetention": 3,
    "corrosion": 7,
    "category": "stainless"
  },
  {
    "name": "CPM S110V",
    "toughness": 3,
    "edgeRetention": 8,
    "corrosion": 9,
    "category": "stainless"
  },
  {
    "name": "CPM S125V",
    "toughness": 2.5,
    "edgeRetention": 9.5,
    "corrosion": 7.5,
    "category": "stainless"
  },
  {
    "name": "CPM S30V",
    "toughness": 4,
    "edgeRetention": 6,
    "corrosion": 7.5,
    "category": "stainless"
  },
  {
    "name": "CPM S35VN",
    "toughness": 5,
    "edgeRetention": 5,
    "corrosion": 7.5,
    "category": "stainless"
  },
  {
    "name": "CPM S45VN",
    "toughness": 4,
    "edgeRetention": 5.5,
    "corrosion": 8,
    "category": "stainless"
  },
  {
    "name": "CPM S60V",
    "toughness": 3.5,
    "edgeRetention": 7,
    "corrosion": 7,
    "category": "stainless"
  },
  {
    "name": "CPM S90V",
    "toughness": 3.5,
    "edgeRetention": 9,
    "corrosion": 7.5,
    "category": "stainless"
  },
  {
    "name": "R2",
    "toughness": 4,
    "edgeRetention": 5,
    "corrosion": 7.5,
    "category": "stainless"
  },
  {
    "name": "Vanax SuperClean",
    "toughness": 5,
    "edgeRetention": 5.5,
    "corrosion": 10,
    "category": "stainless"
  },
  {
    "name": "VG10",
    "toughness": 4,
    "edgeRetention": 4.5,
    "corrosion": 7.5,
    "category": "stainless"
  },
  {
    "name": "CTS-XHP",
    "toughness": 5,
    "edgeRetention": 5.5,
    "corrosion": 6.5,
    "category": "stainless"
  }
]

File: src/data/rating-model-v2.json
{
  "version": 2,
  "description": "Enhanced linear regression with metallurgical cross features and confidence intervals",
  "features": [
    "C",
    "Cr",
    "Mo",
    "V",
    "W",
    "Co",
    "Nb",
    "N",
    "isPM",
    "V_x_C",
    "W_x_C",
    "Cr_x_C",
    "Cr_minus_C_x_4",
    "Cr_minus_carbide_C",
    "total_carbide_vol",
    "C_squared",
    "V_squared",
    "Cr_x_Mo",
    "V_x_isPM",
    "C_x_isPM",
    "Cr_x_N",
    "Mo_x_N",
    "intercept"
  ],
  "featureFormulas": {
    "C": "C",
    "Cr": "Cr",
    "Mo": "Mo",
    "V": "V",
    "W": "W",
    "Co": "Co",
    "Nb": "Nb",
    "N": "N",
    "isPM": "isPM (1 if PM/CPM/MM, else 0)",
    "V_x_C": "V * C",
    "W_x_C": "W * C",
    "Cr_x_C": "Cr * C",
    "Cr_minus_C_x_4": "Cr - C * 4",
    "Cr_minus_carbide_C": "Cr - max(0, C - V*0.24 - Nb*0.13 - W*0.06) * 4",
    "total_carbide_vol": "C*2.5 + V*0.5 + W*0.2 + Nb*0.3",
    "C_squared": "C^2",
    "V_squared": "V^2",
    "Cr_x_Mo": "Cr * Mo",
    "V_x_isPM": "V * isPM",
    "C_x_isPM": "C * isPM",
    "Cr_x_N": "Cr * N",
    "Mo_x_N": "Mo * N",
    "intercept": "1 (constant)"
  },
  "models": {
    "toughness": {
      "coefficients": {
        "C": 0.0019,
        "Cr": -1.131,
        "Mo": 0.5696,
        "V": -1.0034,
        "W": -1.1496,
        "Co": -0.0504,
        "Nb": -0.3262,
        "N": 10.8802,
        "isPM": 1.4659,
        "V_x_C": -0.2244,
        "W_x_C": 0.3112,
        "Cr_x_C": 0.1392,
        "Cr_minus_C_x_4": -1.1385,
        "Cr_minus_carbide_C": 1.9991,
        "total_carbide_vol": -0.8248,
        "C_squared": -0.0745,
        "V_squared": 0.0758,
        "Cr_x_Mo": -0.086,
        "V_x_isPM": -0.5316,
        "C_x_isPM": 1.3222,
        "Cr_x_N": -0.183,
        "Mo_x_N": -6.0179,
        "intercept": 12.2769
      },
      "r2": 0.762,
      "rmse": 1.1173,
      "stdError": 1.4228
    },
    "edgeRetention": {
      "coefficients": {
        "C": 0.2662,
        "Cr": 0.2849,
        "Mo": -0.0185,
        "V": -0.1564,
        "W": -0.1587,
        "Co": 0.0844,
        "Nb": -0.6696,
        "N": 0.6762,
        "isPM": 0.2615,
        "V_x_C": -0.3959,
        "W_x_C": 0.1409,
        "Cr_x_C": 0.0012,
        "Cr_minus_C_x_4": -0.7798,
        "Cr_minus_carbide_C": 0.6199,
        "total_carbide_vol": 0.3546,
        "C_squared": 0.0696,
        "V_squared": 0.0566,
        "Cr_x_Mo": 0.0105,
        "V_x_isPM": 0.1506,
        "C_x_isPM": -0.4283,
        "Cr_x_N": 0.0206,
        "Mo_x_N": -0.6416,
        "intercept": 0.0446
      },
      "r2": 0.9843,
      "rmse": 0.3302,
      "stdError": 0.4205
    },
    "corrosion": {
      "coefficients": {
        "C": 0.2229,
        "Cr": -0.0107,
        "Mo": 0.0819,
        "V": -1.2306,
        "W": -0.0817,
        "Co": -0.0247,
        "Nb": 0.0991,
        "N": 6.4849,
        "isPM": 0.9839,
        "V_x_C": -0.0963,
        "W_x_C": -0.0577,
        "Cr_x_C": -0.0971,
        "Cr_minus_C_x_4": -0.9023,
        "Cr_minus_carbide_C": 1.5112,
        "total_carbide_vol": -0.0447,
        "C_squared": 0.596,
        "V_squared": 0.0063,
        "Cr_x_Mo": -0.0022,
        "V_x_isPM": 0.3592,
        "C_x_isPM": -0.7207,
        "Cr_x_N": -0.3866,
        "Mo_x_N": 0.1231,
        "intercept": 1.4667
      },
      "r2": 0.9898,
      "rmse": 0.3259,
      "stdError": 0.415
    }
  },
  "predictions": [
    {
      "name": "8670",
      "actual": {
        "toughness": 10,
        "edgeRetention": 1.5,
        "corrosion": 0
      },
      "predicted": {
        "toughness": 8.41,
        "edgeRetention": 1.37,
        "corrosion": 0.36
      },
      "confidence95": {
        "toughness": 3.1,
        "edgeRetention": 0.92,
        "corrosion": 0.9
      }
    },
    {
      "name": "5160",
      "actual": {
        "toughness": 9.5,
        "edgeRetention": 1.5,
        "corrosion": 0.5
      },
      "predicted": {
        "toughness": 8.8,
        "edgeRetention": 1.25,
        "corrosion": 0.72
      },
      "confidence95": {
        "toughness": 3.13,
        "edgeRetention": 0.93,
        "corrosion": 0.91
      }
    },
    {
      "name": "52100",
      "actual": {
        "toughness": 8.5,
        "edgeRetention": 2,
        "corrosion": 0.5
      },
      "predicted": {
        "toughness": 6.29,
        "edgeRetention": 2.17,
        "corrosion": 0.41
      },
      "confidence95": {
        "toughness": 3.01,
        "edgeRetention": 0.89,
        "corrosion": 0.88
      }
    },
    {
      "name": "1084",
      "actual": {
        "toughness": 8,
        "edgeRetention": 1.5,
        "corrosion": 0
      },
      "predicted": {
        "toughness": 7.46,
        "edgeRetention": 1.65,
        "corrosion": -0.1
      },
      "confidence95": {
        "toughness": 3.05,
        "edgeRetention": 0.9,
        "corrosion": 0.89
      }
    },
    {
      "name": "80CrV2",
      "actual": {
        "toughness": 8,
        "edgeRetention": 1.5,
        "corrosion": 0
      },
      "predicted": {
        "toughness": 7.87,
        "edgeRetention": 1.65,
        "corrosion": 0.28
      },
      "confidence95": {
        "toughness": 3.08,
        "edgeRetention": 0.91,
        "corrosion": 0.9
      }
    },
    {
      "name": "L6",
      "actual": {
        "toughness": 8,
        "edgeRetention": 1.5,
        "corrosion": 0.5
      },
      "predicted": {
        "toughness": 9.3,
        "edgeRetention": 1.09,
        "corrosion": 1.03
      },
      "confidence95": {
        "toughness": 3.19,
        "edgeRetention": 0.94,
        "corrosion": 0.93
      }
    },
    {
      "name": "ApexUltra",
      "actual": {
        "toughness": 5.5,
        "edgeRetention": 4,
        "corrosion": 0.5
      },
      "predicted": {
        "toughness": 4.08,
        "edgeRetention": 3.26,
        "corrosion": 0.76
      },
      "confidence95": {
        "toughness": 3.1,
        "edgeRetention": 0.92,
        "corrosion": 0.9
      }
    },
    {
      "name": "26C3",
      "actual": {
        "toughness": 6,
        "edgeRetention": 2,
        "corrosion": 0
      },
      "predicted": {
        "toughness": 5.22,
        "edgeRetention": 2.44,
        "corrosion": -0.37
      },
      "confidence95": {
        "toughness": 3.07,
        "edgeRetention": 0.91,
        "corrosion": 0.9
      }
    },
    {
      "name": "V-Toku2",
      "actual": {
        "toughness": 5.5,
        "edgeRetention": 2,
        "corrosion": 0
      },
      "predicted": {
        "toughness": 5.77,
        "edgeRetention": 2.33,
        "corrosion": 0.13
      },
      "confidence95": {
        "toughness": 3.01,
        "edgeRetention": 0.89,
        "corrosion": 0.88
      }
    },
    {
      "name": "1.2442",
      "actual": {
        "toughness": 4.5,
        "edgeRetention": 2.5,
        "corrosion": 0
      },
      "predicted": {
        "toughness": 4.9,
        "edgeRetention": 2.66,
        "corrosion": 0.08
      },
      "confidence95": {
        "toughness": 3.09,
        "edgeRetention": 0.91,
        "corrosion": 0.9
      }
    },
    {
      "name": "O1",
      "actual": {
        "toughness": 4.5,
        "edgeRetention": 2,
        "corrosion": 0.5
      },
      "predicted": {
        "toughness": 6.61,
        "edgeRetention": 2.03,
        "corrosion": 0.24
      },
      "confidence95": {
        "toughness": 3,
        "edgeRetention": 0.89,
        "corrosion": 0.88
      }
    },
    {
      "name": "1.2519",
      "actual": {
        "toughness": 4,
        "edgeRetention": 2.5,
        "corrosion": 0.5
      },
      "predicted": {
        "toughness": 5.41,
        "edgeRetention": 2.57,
        "corrosion": 0.51
      },
      "confidence95": {
        "toughness": 3,
        "edgeRetention": 0.89,
        "corrosion": 0.88
      }
    },
    {
      "name": "Blue Super",
      "actual": {
        "toughness": 2.5,
        "edgeRetention": 3.5,
        "corrosion": 0
      },
      "predicted": {
        "toughness": 3.33,
        "edgeRetention": 3.46,
        "corrosion": -0.02
      },
      "confidence95": {
        "toughness": 3.2,
        "edgeRetention": 0.95,
        "corrosion": 0.93
      }
    },
    {
      "name": "1.2562",
      "actual": {
        "toughness": 2.5,
        "edgeRetention": 3.5,
        "corrosion": 0
      },
      "predicted": {
        "toughness": 3.26,
        "edgeRetention": 3.52,
        "corrosion": 0.11
      },
      "confidence95": {
        "toughness": 3.23,
        "edgeRetention": 0.95,
        "corrosion": 0.94
      }
    },
    {
      "name": "1095",
      "actual": {
        "toughness": 4.5,
        "edgeRetention": 1.5,
        "corrosion": 0
      },
      "predicted": {
        "toughness": 6.7,
        "edgeRetention": 1.91,
        "corrosion": -0.26
      },
      "confidence95": {
        "toughness": 3.03,
        "edgeRetention": 0.9,
        "corrosion": 0.88
      }
    },
    {
      "name": "10V",
      "actual": {
        "toughness": 5,
        "edgeRetention": 8.5,
        "corrosion": 4
      },
      "predicted": {
        "toughness": 5.15,
        "edgeRetention": 8.18,
        "corrosion": 4.28
      },
      "confidence95": {
        "toughness": 3.36,
        "edgeRetention": 0.99,
        "corrosion": 0.98
      }
    },
    {
      "name": "15V",
      "actual": {
        "toughness": 3.5,
        "edgeRetention": 10,
        "corrosion": 4
      },
      "predicted": {
        "toughness": 3.51,
        "edgeRetention": 10.02,
        "corrosion": 4.33
      },
      "confidence95": {
        "toughness": 3.93,
        "edgeRetention": 1.16,
        "corrosion": 1.15
      }
    },
    {
      "name": "3V",
      "actual": {
        "toughness": 9,
        "edgeRetention": 4.5,
        "corrosion": 5.5
      },
      "predicted": {
        "toughness": 8.85,
        "edgeRetention": 4.29,
        "corrosion": 5.91
      },
      "confidence95": {
        "toughness": 3.48,
        "edgeRetention": 1.03,
        "corrosion": 1.01
      }
    },
    {
      "name": "A2",
      "actual": {
        "toughness": 6.5,
        "edgeRetention": 2.5,
        "corrosion": 3
      },
      "predicted": {
        "toughness": 6.24,
        "edgeRetention": 2.65,
        "corrosion": 2.41
      },
      "confidence95": {
        "toughness": 3.04,
        "edgeRetention": 0.9,
        "corrosion": 0.89
      }
    },
    {
      "name": "CPM-CruWear",
      "actual": {
        "toughness": 8,
        "edgeRetention": 5,
        "corrosion": 5.5
      },
      "predicted": {
        "toughness": 7.33,
        "edgeRetention": 4.27,
        "corrosion": 4.85
      },
      "confidence95": {
        "toughness": 3.09,
        "edgeRetention": 0.91,
        "corrosion": 0.9
      }
    },
    {
      "name": "CPM-M4",
      "actual": {
        "toughness": 6.5,
        "edgeRetention": 6,
        "corrosion": 4
      },
      "predicted": {
        "toughness": 6.24,
        "edgeRetention": 6.16,
        "corrosion": 4.4
      },
      "confidence95": {
        "toughness": 3.71,
        "edgeRetention": 1.1,
        "corrosion": 1.08
      }
    },
    {
      "name": "D2",
      "actual": {
        "toughness": 3.5,
        "edgeRetention": 5,
        "corrosion": 4.5
      },
      "predicted": {
        "toughness": 2.83,
        "edgeRetention": 4.62,
        "corrosion": 4.65
      },
      "confidence95": {
        "toughness": 3.48,
        "edgeRetention": 1.03,
        "corrosion": 1.01
      }
    },
    {
      "name": "K390",
      "actual": {
        "toughness": 5.5,
        "edgeRetention": 7.5,
        "corrosion": 4
      },
      "predicted": {
        "toughness": 4.79,
        "edgeRetention": 7.99,
        "corrosion": 3.81
      },
      "confidence95": {
        "toughness": 3.29,
        "edgeRetention": 0.97,
        "corrosion": 0.96
      }
    },
    {
      "name": "M2",
      "actual": {
        "toughness": 5,
        "edgeRetention": 4,
        "corrosion": 4
      },
      "predicted": {
        "toughness": 5.18,
        "edgeRetention": 4.27,
        "corrosion": 3.89
      },
      "confidence95": {
        "toughness": 3.94,
        "edgeRetention": 1.16,
        "corrosion": 1.15
      }
    },
    {
      "name": "Maxamet",
      "actual": {
        "toughness": 2,
        "edgeRetention": 11,
        "corrosion": 4.5
      },
      "predicted": {
        "toughness": 0.99,
        "edgeRetention": 11.1,
        "corrosion": 4.09
      },
      "confidence95": {
        "toughness": 3.85,
        "edgeRetention": 1.14,
        "corrosion": 1.12
      }
    },
    {
      "name": "Rex 121",
      "actual": {
        "toughness": 1,
        "edgeRetention": 12,
        "corrosion": 3.5
      },
      "predicted": {
        "toughness": 1.71,
        "edgeRetention": 12.14,
        "corrosion": 3.71
      },
      "confidence95": {
        "toughness": 4.02,
        "edgeRetention": 1.19,
        "corrosion": 1.17
      }
    },
    {
      "name": "Rex 45/HAP40",
      "actual": {
        "toughness": 4.5,
        "edgeRetention": 6,
        "corrosion": 4
      },
      "predicted": {
        "toughness": 5.52,
        "edgeRetention": 6.33,
        "corrosion": 4.16
      },
      "confidence95": {
        "toughness": 3.75,
        "edgeRetention": 1.11,
        "corrosion": 1.09
      }
    },
    {
      "name": "V4E/4V",
      "actual": {
        "toughness": 7,
        "edgeRetention": 5,
        "corrosion": 4
      },
      "predicted": {
        "toughness": 7.81,
        "edgeRetention": 4.74,
        "corrosion": 3.71
      },
      "confidence95": {
        "toughness": 3.13,
        "edgeRetention": 0.93,
        "corrosion": 0.91
      }
    },
    {
      "name": "Vanadis 8",
      "actual": {
        "toughness": 6,
        "edgeRetention": 7.5,
        "corrosion": 4
      },
      "predicted": {
        "toughness": 5.03,
        "edgeRetention": 7.01,
        "corrosion": 3.74
      },
      "confidence95": {
        "toughness": 3.35,
        "edgeRetention": 0.99,
        "corrosion": 0.98
      }
    },
    {
      "name": "ZDP-189",
      "actual": {
        "toughness": 2,
        "edgeRetention": 8,
        "corrosion": 5
      },
      "predicted": {
        "toughness": 1.86,
        "edgeRetention": 8.11,
        "corrosion": 4.96
      },
      "confidence95": {
        "toughness": 4.09,
        "edgeRetention": 1.21,
        "corrosion": 1.19
      }
    },
    {
      "name": "Z-Max",
      "actual": {
        "toughness": 3.5,
        "edgeRetention": 10,
        "corrosion": 4
      },
      "predicted": {
        "toughness": 3.17,
        "edgeRetention": 9.41,
        "corrosion": 4.05
      },
      "confidence95": {
        "toughness": 3.38,
        "edgeRetention": 1,
        "corrosion": 0.99
      }
    },
    {
      "name": "Z-Tuff",
      "actual": {
        "toughness": 10,
        "edgeRetention": 2.5,
        "corrosion": 5.5
      },
      "predicted": {
        "toughness": 9.22,
        "edgeRetention": 2.9,
        "corrosion": 5.22
      },
      "confidence95": {
        "toughness": 3.37,
        "edgeRetention": 1,
        "corrosion": 0.98
      }
    },
    {
      "name": "1.4116",
      "actual": {
        "toughness": 2.5,
        "edgeRetention": 2.5,
        "corrosion": 8
      },
      "predicted": {
        "toughness": 6.22,
        "edgeRetention": 2.93,
        "corrosion": 8.48
      },
      "confidence95": {
        "toughness": 3.2,
        "edgeRetention": 0.95,
        "corrosion": 0.93
      }
    },
    {
      "name": "14C28N",
      "actual": {
        "toughness": 9,
        "edgeRetention": 3,
        "corrosion": 8.5
      },
      "predicted": {
        "toughness": 7.18,
        "edgeRetention": 3.05,
        "corrosion": 7.9
      },
      "confidence95": {
        "toughness": 3.15,
        "edgeRetention": 0.93,
        "corrosion": 0.92
      }
    },
    {
      "name": "154CM",
      "actual": {
        "toughness": 3.5,
        "edgeRetention": 4.5,
        "corrosion": 7
      },
      "predicted": {
        "toughness": 2.14,
        "edgeRetention": 4.28,
        "corrosion": 6.84
      },
      "confidence95": {
        "toughness": 3.64,
        "edgeRetention": 1.08,
        "corrosion": 1.06
      }
    },
    {
      "name": "420HC",
      "actual": {
        "toughness": 9,
        "edgeRetention": 2.5,
        "corrosion": 8
      },
      "predicted": {
        "toughness": 7.17,
        "edgeRetention": 2.65,
        "corrosion": 7.77
      },
      "confidence95": {
        "toughness": 3.22,
        "edgeRetention": 0.95,
        "corrosion": 0.94
      }
    },
    {
      "name": "440A",
      "actual": {
        "toughness": 3.5,
        "edgeRetention": 3.5,
        "corrosion": 8.5
      },
      "predicted": {
        "toughness": 6.06,
        "edgeRetention": 2.93,
        "corrosion": 7.95
      },
      "confidence95": {
        "toughness": 3.12,
        "edgeRetention": 0.92,
        "corrosion": 0.91
      }
    },
    {
      "name": "440C",
      "actual": {
        "toughness": 3.5,
        "edgeRetention": 4.5,
        "corrosion": 7.5
      },
      "predicted": {
        "toughness": 3.69,
        "edgeRetention": 4.29,
        "corrosion": 8.08
      },
      "confidence95": {
        "toughness": 3.19,
        "edgeRetention": 0.94,
        "corrosion": 0.93
      }
    },
    {
      "name": "AEB-L",
      "actual": {
        "toughness": 9,
        "edgeRetention": 3,
        "corrosion": 7
      },
      "predicted": {
        "toughness": 6.22,
        "edgeRetention": 2.93,
        "corrosion": 7.08
      },
      "confidence95": {
        "toughness": 3.07,
        "edgeRetention": 0.91,
        "corrosion": 0.9
      }
    },
    {
      "name": "AUS-8/8Cr13MoV",
      "actual": {
        "toughness": 6,
        "edgeRetention": 3,
        "corrosion": 7
      },
      "predicted": {
        "toughness": 5.86,
        "edgeRetention": 3.2,
        "corrosion": 7.39
      },
      "confidence95": {
        "toughness": 3.04,
        "edgeRetention": 0.9,
        "corrosion": 0.89
      }
    },
    {
      "name": "BD1N",
      "actual": {
        "toughness": 3.5,
        "edgeRetention": 3.5,
        "corrosion": 8.5
      },
      "predicted": {
        "toughness": 5.24,
        "edgeRetention": 3.84,
        "corrosion": 8.17
      },
      "confidence95": {
        "toughness": 3.14,
        "edgeRetention": 0.93,
        "corrosion": 0.92
      }
    },
    {
      "name": "CPM-154",
      "actual": {
        "toughness": 5,
        "edgeRetention": 4.5,
        "corrosion": 7
      },
      "predicted": {
        "toughness": 4.96,
        "edgeRetention": 4.17,
        "corrosion": 7.08
      },
      "confidence95": {
        "toughness": 3.47,
        "edgeRetention": 1.02,
        "corrosion": 1.01
      }
    },
    {
      "name": "Elmax",
      "actual": {
        "toughness": 4,
        "edgeRetention": 5.5,
        "corrosion": 8
      },
      "predicted": {
        "toughness": 4.29,
        "edgeRetention": 6.07,
        "corrosion": 8.07
      },
      "confidence95": {
        "toughness": 3.11,
        "edgeRetention": 0.92,
        "corrosion": 0.91
      }
    },
    {
      "name": "LC200N",
      "actual": {
        "toughness": 8.5,
        "edgeRetention": 3,
        "corrosion": 10
      },
      "predicted": {
        "toughness": 7.72,
        "edgeRetention": 2.79,
        "corrosion": 9.81
      },
      "confidence95": {
        "toughness": 3.7,
        "edgeRetention": 1.09,
        "corrosion": 1.08
      }
    },
    {
      "name": "M390/20CV/204P",
      "actual": {
        "toughness": 3.5,
        "edgeRetention": 6.5,
        "corrosion": 9
      },
      "predicted": {
        "toughness": 3.5,
        "edgeRetention": 7.06,
        "corrosion": 8.83
      },
      "confidence95": {
        "toughness": 3.13,
        "edgeRetention": 0.93,
        "corrosion": 0.91
      }
    },
    {
      "name": "M398",
      "actual": {
        "toughness": 2.5,
        "edgeRetention": 9,
        "corrosion": 8
      },
      "predicted": {
        "toughness": 2.24,
        "edgeRetention": 8.31,
        "corrosion": 7.88
      },
      "confidence95": {
        "toughness": 3.53,
        "edgeRetention": 1.04,
        "corrosion": 1.03
      }
    },
    {
      "name": "MagnaCut",
      "actual": {
        "toughness": 7,
        "edgeRetention": 5,
        "corrosion": 9.5
      },
      "predicted": {
        "toughness": 6.77,
        "edgeRetention": 4.92,
        "corrosion": 8.78
      },
      "confidence95": {
        "toughness": 3.78,
        "edgeRetention": 1.12,
        "corrosion": 1.1
      }
    },
    {
      "name": "N690",
      "actual": {
        "toughness": 3.5,
        "edgeRetention": 4.5,
        "corrosion": 8
      },
      "predicted": {
        "toughness": 3.18,
        "edgeRetention": 4.53,
        "corrosion": 8.16
      },
      "confidence95": {
        "toughness": 3.16,
        "edgeRetention": 0.93,
        "corrosion": 0.92
      }
    },
    {
      "name": "Nitro-V",
      "actual": {
        "toughness": 7.5,
        "edgeRetention": 3,
        "corrosion": 7
      },
      "predicted": {
        "toughness": 7.18,
        "edgeRetention": 3.06,
        "corrosion": 7.25
      },
      "confidence95": {
        "toughness": 3.14,
        "edgeRetention": 0.93,
        "corrosion": 0.92
      }
    },
    {
      "name": "S110V",
      "actual": {
        "toughness": 3,
        "edgeRetention": 8,
        "corrosion": 9
      },
      "predicted": {
        "toughness": 3.11,
        "edgeRetention": 7.94,
        "corrosion": 9.33
      },
      "confidence95": {
        "toughness": 3.95,
        "edgeRetention": 1.17,
        "corrosion": 1.15
      }
    },
    {
      "name": "S125V",
      "actual": {
        "toughness": 2.5,
        "edgeRetention": 9.5,
        "corrosion": 7.5
      },
      "predicted": {
        "toughness": 2.23,
        "edgeRetention": 9.71,
        "corrosion": 6.8
      },
      "confidence95": {
        "toughness": 3.58,
        "edgeRetention": 1.06,
        "corrosion": 1.04
      }
    },
    {
      "name": "S30V",
      "actual": {
        "toughness": 4,
        "edgeRetention": 6,
        "corrosion": 7.5
      },
      "predicted": {
        "toughness": 4.21,
        "edgeRetention": 6.14,
        "corrosion": 7.83
      },
      "confidence95": {
        "toughness": 3.46,
        "edgeRetention": 1.02,
        "corrosion": 1.01
      }
    },
    {
      "name": "S35VN",
      "actual": {
        "toughness": 5,
        "edgeRetention": 5,
        "corrosion": 7.5
      },
      "predicted": {
        "toughness": 5.31,
        "edgeRetention": 5.5,
        "corrosion": 7.94
      },
      "confidence95": {
        "toughness": 3.08,
        "edgeRetention": 0.91,
        "corrosion": 0.9
      }
    },
    {
      "name": "S45VN",
      "actual": {
        "toughness": 4,
        "edgeRetention": 5.5,
        "corrosion": 8
      },
      "predicted": {
        "toughness": 3.97,
        "edgeRetention": 5.69,
        "corrosion": 8.43
      },
      "confidence95": {
        "toughness": 3.24,
        "edgeRetention": 0.96,
        "corrosion": 0.95
      }
    },
    {
      "name": "S60V",
      "actual": {
        "toughness": 3.5,
        "edgeRetention": 7,
        "corrosion": 7
      },
      "predicted": {
        "toughness": 3.49,
        "edgeRetention": 7.13,
        "corrosion": 7.44
      },
      "confidence95": {
        "toughness": 3.18,
        "edgeRetention": 0.94,
        "corrosion": 0.93
      }
    },
    {
      "name": "S90V",
      "actual": {
        "toughness": 3.5,
        "edgeRetention": 9,
        "corrosion": 7.5
      },
      "predicted": {
        "toughness": 4.89,
        "edgeRetention": 9.06,
        "corrosion": 7.43
      },
      "confidence95": {
        "toughness": 3.56,
        "edgeRetention": 1.05,
        "corrosion": 1.04
      }
    },
    {
      "name": "Super Gold 2",
      "actual": {
        "toughness": 4,
        "edgeRetention": 5,
        "corrosion": 7.5
      },
      "predicted": {
        "toughness": 4.35,
        "edgeRetention": 5.25,
        "corrosion": 7.45
      },
      "confidence95": {
        "toughness": 3.2,
        "edgeRetention": 0.95,
        "corrosion": 0.93
      }
    },
    {
      "name": "Vanax",
      "actual": {
        "toughness": 5,
        "edgeRetention": 5.5,
        "corrosion": 10
      },
      "predicted": {
        "toughness": 5.2,
        "edgeRetention": 5.5,
        "corrosion": 10.08
      },
      "confidence95": {
        "toughness": 4.09,
        "edgeRetention": 1.21,
        "corrosion": 1.19
      }
    },
    {
      "name": "VG10",
      "actual": {
        "toughness": 4,
        "edgeRetention": 4.5,
        "corrosion": 7.5
      },
      "predicted": {
        "toughness": 4.02,
        "edgeRetention": 4.14,
        "corrosion": 7.3
      },
      "confidence95": {
        "toughness": 3.11,
        "edgeRetention": 0.92,
        "corrosion": 0.91
      }
    },
    {
      "name": "XHP",
      "actual": {
        "toughness": 5,
        "edgeRetention": 5.5,
        "corrosion": 6.5
      },
      "predicted": {
        "toughness": 5.3,
        "edgeRetention": 4.89,
        "corrosion": 6.41
      },
      "confidence95": {
        "toughness": 3.53,
        "edgeRetention": 1.04,
        "corrosion": 1.03
      }
    }
  ]
}

File: src/data/rating-model.json
{
  "features": [
    "C",
    "Cr",
    "Mo",
    "V",
    "W",
    "Co",
    "Nb",
    "N",
    "isPM",
    "intercept"
  ],
  "description": "Linear regression models for predicting Larrin Thomas steel ratings from composition",
  "models": {
    "toughness": {
      "coefficients": {
        "C": -2.9906,
        "Cr": -0.1323,
        "Mo": -0.0911,
        "V": 0.2252,
        "W": -0.3181,
        "Co": 0.074,
        "Nb": -0.0621,
        "N": -1.7597,
        "isPM": 1.7061,
        "intercept": 9.6878
      },
      "r2": 0.6037
    },
    "edgeRetention": {
      "coefficients": {
        "C": 1.3751,
        "Cr": 0.1157,
        "Mo": 0.0156,
        "V": 0.2465,
        "W": 0.277,
        "Co": 0.1012,
        "Nb": -0.3158,
        "N": 0.5846,
        "isPM": 0.5485,
        "intercept": 0.5659
      },
      "r2": 0.9724
    },
    "corrosion": {
      "coefficients": {
        "C": -2.4655,
        "Cr": 0.4734,
        "Mo": 0.1693,
        "V": 0.4863,
        "W": 0.127,
        "Co": 0.0436,
        "Nb": 0.7534,
        "N": -0.7728,
        "isPM": -0.0983,
        "intercept": 2.4183
      },
      "r2": 0.9719
    }
  },
  "trainingData": [
    {
      "name": "8670",
      "steelName": "8670",
      "features": {
        "C": 0.6950000000000001,
        "Cr": 0.4,
        "Mo": 0.11499999999999999,
        "V": 0,
        "W": 0,
        "Co": 0,
        "Nb": 0,
        "N": 0,
        "isPM": 0,
        "intercept": 1
      },
      "actual": {
        "toughness": 10,
        "edgeRetention": 1.5,
        "corrosion": 0
      }
    },
    {
      "name": "5160",
      "steelName": "5160",
      "features": {
        "C": 0.6000000000000001,
        "Cr": 0.8,
        "Mo": 0,
        "V": 0,
        "W": 0,
        "Co": 0,
        "Nb": 0,
        "N": 0,
        "isPM": 0,
        "intercept": 1
      },
      "actual": {
        "toughness": 9.5,
        "edgeRetention": 1.5,
        "corrosion": 0.5
      }
    },
    {
      "name": "52100",
      "steelName": "52100",
      "features": {
        "C": 1.04,
        "Cr": 1.4500000000000002,
        "Mo": 0,
        "V": 0,
        "W": 0,
        "Co": 0,
        "Nb": 0,
        "N": 0,
        "isPM": 0,
        "intercept": 1
      },
      "actual": {
        "toughness": 8.5,
        "edgeRetention": 2,
        "corrosion": 0.5
      }
    },
    {
      "name": "1084",
      "steelName": "1084",
      "features": {
        "C": 0.865,
        "Cr": 0,
        "Mo": 0,
        "V": 0,
        "W": 0,
        "Co": 0,
        "Nb": 0,
        "N": 0,
        "isPM": 0,
        "intercept": 1
      },
      "actual": {
        "toughness": 8,
        "edgeRetention": 1.5,
        "corrosion": 0
      }
    },
    {
      "name": "80CrV2",
      "steelName": "80CrV2",
      "features": {
        "C": 0.8,
        "Cr": 0.5,
        "Mo": 0.1,
        "V": 0.2,
        "W": 0,
        "Co": 0,
        "Nb": 0,
        "N": 0,
        "isPM": 0,
        "intercept": 1
      },
      "actual": {
        "toughness": 8,
        "edgeRetention": 1.5,
        "corrosion": 0
      }
    },
    {
      "name": "L6",
      "steelName": "1.2721",
      "features": {
        "C": 0.5,
        "Cr": 1.05,
        "Mo": 0,
        "V": 0,
        "W": 0,
        "Co": 0,
        "Nb": 0,
        "N": 0,
        "isPM": 0,
        "intercept": 1
      },
      "actual": {
        "toughness": 8,
        "edgeRetention": 1.5,
        "corrosion": 0.5
      }
    },
    {
      "name": "ApexUltra",
      "steelName": "ApexUltra",
      "features": {
        "C": 1.25,
        "Cr": 1.5,
        "Mo": 0,
        "V": 0.4,
        "W": 2.6,
        "Co": 0,
        "Nb": 0,
        "N": 0,
        "isPM": 0,
        "intercept": 1
      },
      "actual": {
        "toughness": 5.5,
        "edgeRetention": 4,
        "corrosion": 0.5
      }
    },
    {
      "name": "26C3",
      "steelName": "UHB26C3",
      "features": {
        "C": 1.255,
        "Cr": 0.30000000000000004,
        "Mo": 0,
        "V": 0,
        "W": 0,
        "Co": 0,
        "Nb": 0,
        "N": 0,
        "isPM": 0,
        "intercept": 1
      },
      "actual": {
        "toughness": 6,
        "edgeRetention": 2,
        "corrosion": 0
      }
    },
    {
      "name": "V-Toku2",
      "steelName": "V2 Special",
      "features": {
        "C": 1.05,
        "Cr": 0.35,
        "Mo": 0,
        "V": 0.1,
        "W": 1.25,
        "Co": 0,
        "Nb": 0,
        "N": 0,
        "isPM": 0,
        "intercept": 1
      },
      "actual": {
        "toughness": 5.5,
        "edgeRetention": 2,
        "corrosion": 0
      }
    },
    {
      "name": "1.2442",
      "steelName": "1.2442",
      "features": {
        "C": 1.15,
        "Cr": 0.2,
        "Mo": 0,
        "V": 0,
        "W": 1.9500000000000002,
        "Co": 0,
        "Nb": 0,
        "N": 0,
        "isPM": 0,
        "intercept": 1
      },
      "actual": {
        "toughness": 4.5,
        "edgeRetention": 2.5,
        "corrosion": 0
      }
    },
    {
      "name": "O1",
      "steelName": "1.2510",
      "features": {
        "C": 0.95,
        "Cr": 0.6,
        "Mo": 0,
        "V": 0.1,
        "W": 0.6,
        "Co": 0,
        "Nb": 0,
        "N": 0,
        "isPM": 0,
        "intercept": 1
      },
      "actual": {
        "toughness": 4.5,
        "edgeRetention": 2,
        "corrosion": 0.5
      }
    },
    {
      "name": "1.2519",
      "steelName": "1.2519",
      "features": {
        "C": 1.1,
        "Cr": 1.2000000000000002,
        "Mo": 0,
        "V": 0.2,
        "W": 1.2999999999999998,
        "Co": 0,
        "Nb": 0,
        "N": 0,
        "isPM": 0,
        "intercept": 1
      },
      "actual": {
        "toughness": 4,
        "edgeRetention": 2.5,
        "corrosion": 0.5
      }
    },
    {
      "name": "Blue Super",
      "steelName": "Aogami Super",
      "features": {
        "C": 1.45,
        "Cr": 0.4,
        "Mo": 0,
        "V": 0.4,
        "W": 2.25,
        "Co": 0,
        "Nb": 0,
        "N": 0,
        "isPM": 0,
        "intercept": 1
      },
      "actual": {
        "toughness": 2.5,
        "edgeRetention": 3.5,
        "corrosion": 0
      }
    },
    {
      "name": "1.2562",
      "steelName": "ERW3",
      "features": {
        "C": 1.4,
        "Cr": 0.3,
        "Mo": 0,
        "V": 0.25,
        "W": 3,
        "Co": 0,
        "Nb": 0,
        "N": 0,
        "isPM": 0,
        "intercept": 1
      },
      "actual": {
        "toughness": 2.5,
        "edgeRetention": 3.5,
        "corrosion": 0
      }
    },
    {
      "name": "1095",
      "steelName": "1.1274",
      "features": {
        "C": 1,
        "Cr": 0,
        "Mo": 0,
        "V": 0,
        "W": 0,
        "Co": 0,
        "Nb": 0,
        "N": 0,
        "isPM": 0,
        "intercept": 1
      },
      "actual": {
        "toughness": 4.5,
        "edgeRetention": 1.5,
        "corrosion": 0
      }
    },
    {
      "name": "10V",
      "steelName": "CPM 10V",
      "features": {
        "C": 2.45,
        "Cr": 5.25,
        "Mo": 1.3,
        "V": 9.75,
        "W": 0,
        "Co": 0,
        "Nb": 0,
        "N": 0,
        "isPM": 1,
        "intercept": 1
      },
      "actual": {
        "toughness": 5,
        "edgeRetention": 8.5,
        "corrosion": 4
      }
    },
    {
      "name": "15V",
      "steelName": "CPM 15V",
      "features": {
        "C": 3.4,
        "Cr": 5.25,
        "Mo": 1.3,
        "V": 14.7,
        "W": 0.4,
        "Co": 0,
        "Nb": 0,
        "N": 0,
        "isPM": 1,
        "intercept": 1
      },
      "actual": {
        "toughness": 3.5,
        "edgeRetention": 10,
        "corrosion": 4
      }
    },
    {
      "name": "3V",
      "steelName": "CPM 3V",
      "features": {
        "C": 0.8,
        "Cr": 7.5,
        "Mo": 1.3,
        "V": 2.875,
        "W": 0.4,
        "Co": 0,
        "Nb": 0,
        "N": 0,
        "isPM": 1,
        "intercept": 1
      },
      "actual": {
        "toughness": 9,
        "edgeRetention": 4.5,
        "corrosion": 5.5
      }
    },
    {
      "name": "A2",
      "steelName": "A2",
      "features": {
        "C": 1,
        "Cr": 5.125,
        "Mo": 1.15,
        "V": 0.225,
        "W": 0,
        "Co": 0,
        "Nb": 0,
        "N": 0,
        "isPM": 0,
        "intercept": 1
      },
      "actual": {
        "toughness": 6.5,
        "edgeRetention": 2.5,
        "corrosion": 3
      }
    },
    {
      "name": "CPM-CruWear",
      "steelName": "Cru-Wear",
      "features": {
        "C": 1.1,
        "Cr": 7.25,
        "Mo": 1.6,
        "V": 2.4,
        "W": 1.15,
        "Co": 0,
        "Nb": 0,
        "N": 0,
        "isPM": 1,
        "intercept": 1
      },
      "actual": {
        "toughness": 8,
        "edgeRetention": 5,
        "corrosion": 5.5
      }
    },
    {
      "name": "CPM-M4",
      "steelName": "CPM M4",
      "features": {
        "C": 1.41,
        "Cr": 4,
        "Mo": 5.225,
        "V": 4,
        "W": 5.5,
        "Co": 0,
        "Nb": 0,
        "N": 0,
        "isPM": 1,
        "intercept": 1
      },
      "actual": {
        "toughness": 6.5,
        "edgeRetention": 6,
        "corrosion": 4
      }
    },
    {
      "name": "D2",
      "steelName": "D2",
      "features": {
        "C": 1.55,
        "Cr": 11.75,
        "Mo": 0.75,
        "V": 1,
        "W": 0,
        "Co": 0,
        "Nb": 0,
        "N": 0,
        "isPM": 0,
        "intercept": 1
      },
      "actual": {
        "toughness": 3.5,
        "edgeRetention": 5,
        "corrosion": 4.5
      }
    },
    {
      "name": "K390",
      "steelName": "K390",
      "features": {
        "C": 2.47,
        "Cr": 4.2,
        "Mo": 3.8,
        "V": 9,
        "W": 1,
        "Co": 2,
        "Nb": 0,
        "N": 0,
        "isPM": 1,
        "intercept": 1
      },
      "actual": {
        "toughness": 5.5,
        "edgeRetention": 7.5,
        "corrosion": 4
      }
    },
    {
      "name": "M2",
      "steelName": "M2",
      "features": {
        "C": 0.915,
        "Cr": 4.125,
        "Mo": 5,
        "V": 1.975,
        "W": 6.125,
        "Co": 0,
        "Nb": 0,
        "N": 0,
        "isPM": 0,
        "intercept": 1
      },
      "actual": {
        "toughness": 5,
        "edgeRetention": 4,
        "corrosion": 4
      }
    },
    {
      "name": "Maxamet",
      "steelName": "Maxamet",
      "features": {
        "C": 2.15,
        "Cr": 4.75,
        "Mo": 0,
        "V": 6,
        "W": 13,
        "Co": 10,
        "Nb": 0,
        "N": 0,
        "isPM": 1,
        "intercept": 1
      },
      "actual": {
        "toughness": 2,
        "edgeRetention": 11,
        "corrosion": 4.5
      }
    },
    {
      "name": "Rex 121",
      "steelName": "CPM Rex 121",
      "features": {
        "C": 3.4,
        "Cr": 4,
        "Mo": 5,
        "V": 9.5,
        "W": 10,
        "Co": 9,
        "Nb": 0,
        "N": 0,
        "isPM": 1,
        "intercept": 1
      },
      "actual": {
        "toughness": 1,
        "edgeRetention": 12,
        "corrosion": 3.5
      }
    },
    {
      "name": "Rex 45/HAP40",
      "steelName": "HAP40",
      "features": {
        "C": 1.32,
        "Cr": 4.2,
        "Mo": 5,
        "V": 3.05,
        "W": 6.05,
        "Co": 8,
        "Nb": 0,
        "N": 0,
        "isPM": 1,
        "intercept": 1
      },
      "actual": {
        "toughness": 4.5,
        "edgeRetention": 6,
        "corrosion": 4
      }
    },
    {
      "name": "V4E/4V",
      "steelName": "CPM 4V",
      "features": {
        "C": 1.35,
        "Cr": 5,
        "Mo": 2.95,
        "V": 3.85,
        "W": 0,
        "Co": 0,
        "Nb": 0,
        "N": 0,
        "isPM": 1,
        "intercept": 1
      },
      "actual": {
        "toughness": 7,
        "edgeRetention": 5,
        "corrosion": 4
      }
    },
    {
      "name": "Vanadis 8",
      "steelName": "Vanadis 8",
      "features": {
        "C": 2.3,
        "Cr": 4.8,
        "Mo": 3.6,
        "V": 8,
        "W": 0,
        "Co": 0,
        "Nb": 0,
        "N": 0,
        "isPM": 1,
        "intercept": 1
      },
      "actual": {
        "toughness": 6,
        "edgeRetention": 7.5,
        "corrosion": 4
      }
    },
    {
      "name": "ZDP-189",
      "steelName": "ZDP-189",
      "features": {
        "C": 3,
        "Cr": 20,
        "Mo": 1.4,
        "V": 0.1,
        "W": 0.6,
        "Co": 0,
        "Nb": 0,
        "N": 0,
        "isPM": 1,
        "intercept": 1
      },
      "actual": {
        "toughness": 2,
        "edgeRetention": 8,
        "corrosion": 5
      }
    },
    {
      "name": "Z-Max",
      "steelName": "Z-Max",
      "features": {
        "C": 2,
        "Cr": 4,
        "Mo": 5,
        "V": 5,
        "W": 10,
        "Co": 9,
        "Nb": 0,
        "N": 0,
        "isPM": 1,
        "intercept": 1
      },
      "actual": {
        "toughness": 3.5,
        "edgeRetention": 10,
        "corrosion": 4
      }
    },
    {
      "name": "Z-Tuff",
      "steelName": "Z-Tuff",
      "features": {
        "C": 0.7,
        "Cr": 7.5,
        "Mo": 2,
        "V": 1,
        "W": 0,
        "Co": 0,
        "Nb": 0,
        "N": 0,
        "isPM": 1,
        "intercept": 1
      },
      "actual": {
        "toughness": 10,
        "edgeRetention": 2.5,
        "corrosion": 5.5
      }
    },
    {
      "name": "1.4116",
      "steelName": "1.4116",
      "features": {
        "C": 0.5,
        "Cr": 14.5,
        "Mo": 0.65,
        "V": 0.15000000000000002,
        "W": 0,
        "Co": 0,
        "Nb": 0,
        "N": 0,
        "isPM": 0,
        "intercept": 1
      },
      "actual": {
        "toughness": 2.5,
        "edgeRetention": 2.5,
        "corrosion": 8
      }
    },
    {
      "name": "14C28N",
      "steelName": "14C28N",
      "features": {
        "C": 0.62,
        "Cr": 14,
        "Mo": 0,
        "V": 0,
        "W": 0,
        "Co": 0,
        "Nb": 0,
        "N": 0.11,
        "isPM": 0,
        "intercept": 1
      },
      "actual": {
        "toughness": 9,
        "edgeRetention": 3,
        "corrosion": 8.5
      }
    },
    {
      "name": "154CM",
      "steelName": "14-4CrMo",
      "features": {
        "C": 1.05,
        "Cr": 14,
        "Mo": 4,
        "V": 0,
        "W": 0,
        "Co": 0,
        "Nb": 0,
        "N": 0,
        "isPM": 0,
        "intercept": 1
      },
      "actual": {
        "toughness": 3.5,
        "edgeRetention": 4.5,
        "corrosion": 7
      }
    },
    {
      "name": "420HC",
      "steelName": "420HC",
      "features": {
        "C": 0.46,
        "Cr": 13,
        "Mo": 0,
        "V": 0.3,
        "W": 0,
        "Co": 0,
        "Nb": 0,
        "N": 0,
        "isPM": 0,
        "intercept": 1
      },
      "actual": {
        "toughness": 9,
        "edgeRetention": 2.5,
        "corrosion": 8
      }
    },
    {
      "name": "440A",
      "steelName": "1.4109",
      "features": {
        "C": 0.575,
        "Cr": 14,
        "Mo": 0.575,
        "V": 0,
        "W": 0,
        "Co": 0,
        "Nb": 0,
        "N": 0,
        "isPM": 0,
        "intercept": 1
      },
      "actual": {
        "toughness": 3.5,
        "edgeRetention": 3.5,
        "corrosion": 8.5
      }
    },
    {
      "name": "440C",
      "steelName": "1.4125",
      "features": {
        "C": 1.075,
        "Cr": 17,
        "Mo": 0.6000000000000001,
        "V": 0,
        "W": 0,
        "Co": 0,
        "Nb": 0,
        "N": 0,
        "isPM": 0,
        "intercept": 1
      },
      "actual": {
        "toughness": 3.5,
        "edgeRetention": 4.5,
        "corrosion": 7.5
      }
    },
    {
      "name": "AEB-L",
      "steelName": "13C26",
      "features": {
        "C": 0.68,
        "Cr": 13,
        "Mo": 0,
        "V": 0,
        "W": 0,
        "Co": 0,
        "Nb": 0,
        "N": 0,
        "isPM": 0,
        "intercept": 1
      },
      "actual": {
        "toughness": 9,
        "edgeRetention": 3,
        "corrosion": 7
      }
    },
    {
      "name": "AUS-8/8Cr13MoV",
      "steelName": "AUS8",
      "features": {
        "C": 0.725,
        "Cr": 13.75,
        "Mo": 0.2,
        "V": 0.18,
        "W": 0,
        "Co": 0,
        "Nb": 0,
        "N": 0,
        "isPM": 0,
        "intercept": 1
      },
      "actual": {
        "toughness": 6,
        "edgeRetention": 3,
        "corrosion": 7
      }
    },
    {
      "name": "BD1N",
      "steelName": "CTS-BD1N",
      "features": {
        "C": 0.875,
        "Cr": 16,
        "Mo": 0.5,
        "V": 0,
        "W": 0,
        "Co": 0,
        "Nb": 0,
        "N": 0.125,
        "isPM": 0,
        "intercept": 1
      },
      "actual": {
        "toughness": 3.5,
        "edgeRetention": 3.5,
        "corrosion": 8.5
      }
    },
    {
      "name": "CPM-154",
      "steelName": "CPM154",
      "features": {
        "C": 1.05,
        "Cr": 13.75,
        "Mo": 4,
        "V": 0.2,
        "W": 0.2,
        "Co": 0,
        "Nb": 0,
        "N": 0,
        "isPM": 1,
        "intercept": 1
      },
      "actual": {
        "toughness": 5,
        "edgeRetention": 4.5,
        "corrosion": 7
      }
    },
    {
      "name": "Elmax",
      "steelName": "Elmax",
      "features": {
        "C": 1.7,
        "Cr": 18,
        "Mo": 1,
        "V": 3,
        "W": 0,
        "Co": 0,
        "Nb": 0,
        "N": 0,
        "isPM": 1,
        "intercept": 1
      },
      "actual": {
        "toughness": 4,
        "edgeRetention": 5.5,
        "corrosion": 8
      }
    },
    {
      "name": "LC200N",
      "steelName": "LC200N",
      "features": {
        "C": 0.3,
        "Cr": 15,
        "Mo": 0.95,
        "V": 0,
        "W": 0,
        "Co": 0,
        "Nb": 0,
        "N": 0.5,
        "isPM": 0,
        "intercept": 1
      },
      "actual": {
        "toughness": 8.5,
        "edgeRetention": 3,
        "corrosion": 10
      }
    },
    {
      "name": "M390/20CV/204P",
      "steelName": "CTS-204P",
      "features": {
        "C": 1.9,
        "Cr": 20,
        "Mo": 1,
        "V": 4,
        "W": 0.65,
        "Co": 0,
        "Nb": 0,
        "N": 0,
        "isPM": 1,
        "intercept": 1
      },
      "actual": {
        "toughness": 3.5,
        "edgeRetention": 6.5,
        "corrosion": 9
      }
    },
    {
      "name": "M398",
      "steelName": "M398",
      "features": {
        "C": 2.7,
        "Cr": 20,
        "Mo": 1,
        "V": 7.2,
        "W": 0.7,
        "Co": 0,
        "Nb": 0,
        "N": 0,
        "isPM": 1,
        "intercept": 1
      },
      "actual": {
        "toughness": 2.5,
        "edgeRetention": 9,
        "corrosion": 8
      }
    },
    {
      "name": "MagnaCut",
      "steelName": "CPM MagnaCut",
      "features": {
        "C": 1.15,
        "Cr": 10.7,
        "Mo": 2,
        "V": 4,
        "W": 0,
        "Co": 0,
        "Nb": 2,
        "N": 0.2,
        "isPM": 1,
        "intercept": 1
      },
      "actual": {
        "toughness": 7,
        "edgeRetention": 5,
        "corrosion": 9.5
      }
    },
    {
      "name": "N690",
      "steelName": "N690",
      "features": {
        "C": 1.07,
        "Cr": 17.15,
        "Mo": 1.1,
        "V": 0.1,
        "W": 0,
        "Co": 1.5,
        "Nb": 0,
        "N": 0,
        "isPM": 0,
        "intercept": 1
      },
      "actual": {
        "toughness": 3.5,
        "edgeRetention": 4.5,
        "corrosion": 8
      }
    },
    {
      "name": "Nitro-V",
      "steelName": "Nitro-V",
      "features": {
        "C": 0.6799999999999999,
        "Cr": 13,
        "Mo": 0,
        "V": 0.07500000000000001,
        "W": 0,
        "Co": 0,
        "Nb": 0,
        "N": 0.11,
        "isPM": 0,
        "intercept": 1
      },
      "actual": {
        "toughness": 7.5,
        "edgeRetention": 3,
        "corrosion": 7
      }
    },
    {
      "name": "S110V",
      "steelName": "CPM S110V",
      "features": {
        "C": 2.8,
        "Cr": 15.25,
        "Mo": 2.25,
        "V": 9,
        "W": 0,
        "Co": 2.5,
        "Nb": 3,
        "N": 0,
        "isPM": 1,
        "intercept": 1
      },
      "actual": {
        "toughness": 3,
        "edgeRetention": 8,
        "corrosion": 9
      }
    },
    {
      "name": "S125V",
      "steelName": "CPM S125V",
      "features": {
        "C": 3.25,
        "Cr": 14,
        "Mo": 2.5,
        "V": 12,
        "W": 0.4,
        "Co": 0,
        "Nb": 0,
        "N": 0,
        "isPM": 1,
        "intercept": 1
      },
      "actual": {
        "toughness": 2.5,
        "edgeRetention": 9.5,
        "corrosion": 7.5
      }
    },
    {
      "name": "S30V",
      "steelName": "CPM S30V",
      "features": {
        "C": 1.4649999999999999,
        "Cr": 14,
        "Mo": 2,
        "V": 4,
        "W": 0.25,
        "Co": 0,
        "Nb": 0,
        "N": 0.2,
        "isPM": 1,
        "intercept": 1
      },
      "actual": {
        "toughness": 4,
        "edgeRetention": 6,
        "corrosion": 7.5
      }
    },
    {
      "name": "S35VN",
      "steelName": "CPM S35VN",
      "features": {
        "C": 1.34,
        "Cr": 14,
        "Mo": 2,
        "V": 3,
        "W": 0.4,
        "Co": 0.25,
        "Nb": 0.5,
        "N": 0,
        "isPM": 1,
        "intercept": 1
      },
      "actual": {
        "toughness": 5,
        "edgeRetention": 5,
        "corrosion": 7.5
      }
    },
    {
      "name": "S45VN",
      "steelName": "CPM S45VN",
      "features": {
        "C": 1.48,
        "Cr": 16,
        "Mo": 2,
        "V": 3,
        "W": 0,
        "Co": 0,
        "Nb": 0.5,
        "N": 0.15,
        "isPM": 1,
        "intercept": 1
      },
      "actual": {
        "toughness": 4,
        "edgeRetention": 5.5,
        "corrosion": 8
      }
    },
    {
      "name": "S60V",
      "steelName": "CPM S60V",
      "features": {
        "C": 2.15,
        "Cr": 17,
        "Mo": 1,
        "V": 5.5,
        "W": 0,
        "Co": 0,
        "Nb": 0,
        "N": 0,
        "isPM": 1,
        "intercept": 1
      },
      "actual": {
        "toughness": 3.5,
        "edgeRetention": 7,
        "corrosion": 7
      }
    },
    {
      "name": "S90V",
      "steelName": "CPM S90V",
      "features": {
        "C": 2.3,
        "Cr": 14,
        "Mo": 1,
        "V": 8.875,
        "W": 0.4,
        "Co": 0,
        "Nb": 0,
        "N": 0,
        "isPM": 1,
        "intercept": 1
      },
      "actual": {
        "toughness": 3.5,
        "edgeRetention": 9,
        "corrosion": 7.5
      }
    },
    {
      "name": "Super Gold 2",
      "steelName": "R2",
      "features": {
        "C": 1.35,
        "Cr": 15,
        "Mo": 2.8,
        "V": 2,
        "W": 0,
        "Co": 0,
        "Nb": 0,
        "N": 0,
        "isPM": 1,
        "intercept": 1
      },
      "actual": {
        "toughness": 4,
        "edgeRetention": 5,
        "corrosion": 7.5
      }
    },
    {
      "name": "Vanax",
      "steelName": "Vanax SuperClean",
      "features": {
        "C": 0.36,
        "Cr": 18.2,
        "Mo": 1.1,
        "V": 3.5,
        "W": 0.06,
        "Co": 0.05,
        "Nb": 0,
        "N": 1.55,
        "isPM": 1,
        "intercept": 1
      },
      "actual": {
        "toughness": 5,
        "edgeRetention": 5.5,
        "corrosion": 10
      }
    },
    {
      "name": "VG10",
      "steelName": "10Cr15CoMoV",
      "features": {
        "C": 1,
        "Cr": 15,
        "Mo": 1,
        "V": 0.3,
        "W": 0,
        "Co": 1.55,
        "Nb": 0,
        "N": 0,
        "isPM": 0,
        "intercept": 1
      },
      "actual": {
        "toughness": 4,
        "edgeRetention": 4.5,
        "corrosion": 7.5
      }
    },
    {
      "name": "XHP",
      "steelName": "CTS-XHP",
      "features": {
        "C": 1.6,
        "Cr": 16,
        "Mo": 0.8,
        "V": 0.45,
        "W": 0,
        "Co": 0,
        "Nb": 0,
        "N": 0,
        "isPM": 1,
        "intercept": 1
      },
      "actual": {
        "toughness": 5,
        "edgeRetention": 5.5,
        "corrosion": 6.5
      }
    }
  ]
}
