Repository: dashjim/steel-chart

File: src/data/steels.json (part 1 of 18)
[{"id":5973,"name":"0170-6C","aliases":["DM1","Carbon V"],"base":"Fe","composition":{"C":[0.95],"Cr":[0.45],"V":[0.19],"Mn":[0.46]},"maker":"Camillus","country":"US"},{"id":2743,"name":"1.0535","aliases":["1055","Ck55","C55","CM55","1.1209","1.1203","CM55","C55E","C55R","S55C","1655","3C55","XC55H1","XC55H1U","070M55","060A52","060A57","EN43","EN9","C55","#55","55","C.1630","C.1680","C.1631","55","G10550","OLC55","OLC55X","OLC55XS","55","C55-1","55C8","SM55C","Diro-C55","C55E","ZF51","N55D"],"base":"Fe","composition":{"C":[0.52,0.6],"Mn":[0.6,0.9],"Si":[0.15,0.35],"S":[0.045],"P":[0.045]},"country":"DE"},{"id":299,"name":"1.0601","aliases":["1060","C60","CK60","CM60","C60W","1.1221","1.1223","1.1204","1.1740","C60","S58C","S60C","C60","2C60","XC60","AF70C55","XC65","060A62","080A62","43D","C60","#60","60","C.1730","C.1731","C.1780","60","60G","60GA","G10600","OLC60","C60-1","C60-2","60C4","SM58C","SM58C","BE1221","C60E","WO5"],"base":"Fe","composition":{"C":[0.57,0.65],"Mn":[0.6,0.9],"Si":[0.15,0.35],"S":[0.045],"P":[0.045]},"country":"DE"},{"id":1919,"name":"1.0603","aliases":["1070","CK67","C-70","C67","70Mn3","C70","1.1231","1.1520","1.0643","C67E","C70U","S70C","SK70","1770","XC68","XC70","060A67","70CS","70HS","C70","#70","C.1733","C.1735","65","70","68GA","G10700","C67","N70C"],"base":"Fe","composition":{"C":[0.65,0.72],"Mn":[0.6,0.9],"Si":[0.15,0.35],"S":[0.045],"P":[0.045]},"country":"DE"},{"id":2745,"name":"1.0605","aliases":["1075","CK75","C75","D75-2","D73-3","D78-2","D78-3","C72D","1.1248","1.0617","1.0620","1.1252","1.1253","DNH7","C70E","C70G","S75C","SWRH77","1774","XC75","C72D","FM72","060A78","070A78","C75","8MnSi","#75","C.1832","C.1837","75","G10750","DNH75","NK11"],"base":"Fe","composition":{"C":[0.7,0.8],"Mn":[0.6,0.9],"Si":[0.15,0.35],"S":[0.045],"P":[0.045]},"country":"DE"},{"id":3412,"name":"1.0904","aliases":["9255","55S7","56Si7","55Si7","1.5026","55Si","55Si7","SUP7","2090","2085","55Si7RR","56SC7","60Si8","65S7","251A58","250A53","EN45","55Si8","55Si2Mn","C.2133","55Si7","56Si7","F.1440","55C2","55S2","5S2","5C2","G92550","56Si17A","50HS","55S2","55Si7","F110"],"base":"Fe","composition":{"C":[0.52,0.6],"Cr":[0.4],"Mo":[0.1],"Ni":[0.4],"Mn":[0.6,0.9],"Si":[1.6,2],"S":[0.025],"P":[0.025]},"country":"DE"},{"id":372,"name":"1.1203","aliases":["1055","Ck55","C55","CM55","1.1209","1.0535","CM55","C55E","C55R","S55C","1655","3C55","XC55H1","XC55H1U","070M55","060A52","060A57","EN43","EN9","C55","#55","55","C.1630","C.1680","C.1631","55","G10550","OLC55","OLC55X","OLC55XS","55","C55-1","55C8","SM55C","Diro-C55","C55E","ZF51","N55D"],"base":"Fe","composition":{"C":[0.52,0.6],"Mn":[0.6,0.9],"Si":[0.15,0.35],"S":[0.035],"P":[0.035]},"country":"DE"},{"id":314,"name":"1.1221","aliases":["1060","C60","CK60","CM60","C60W","1.0601","1.1223","1.1204","1.1740","C60","S58C","S60C","C60","2C60","XC60","AF70C55","XC65","060A62","080A62","43D","C60","#60","60","C.1730","C.1731","C.1780","60","60G","60GA","G10600","OLC60","C60-1","C60-2","60C4","SM58C","SM58C","BE1221","C60E","WO5"],"base":"Fe","composition":{"C":[0.57,0.65],"Mn":[0.6,0.9],"Si":[0.15,0.35],"S":[0.035],"P":[0.035]},"country":"DE"},{"id":322,"name":"1.1231","aliases":["1070","CK67","C-70","C67","70Mn3","C70","1.0603","1.1520","1.0643","C67E","C70U","S70C","SK70","1770","XC68","XC70","060A67","70CS","70HS","C70","#70","C.1733","C.1735","65","70","68GA","G10700","C67","N70C"],"base":"Fe","composition":{"C":[0.65,0.72],"Mn":[0.6,0.9],"Si":[0.15,0.35],"S":[0.035],"P":[0.035]},"country":"DE"},{"id":344,"name":"1.1248","aliases":["1075","CK75","C75","D75-2","D73-3","D78-2","D78-3","C72D","1.0605","1.0617","1.0620","1.1252","1.1253","DNH7","C70E","C70G","S75C","SWRH77","1774","XC75","C72D","FM72","060A78","070A78","C75","8MnSi","#75","C.1832","C.1837","75","G10750","DNH75","NK11"],"base":"Fe","composition":{"C":[0.7,0.8],"Mn":[0.6,0.9],"Si":[0.15,0.35],"S":[0.035],"P":[0.035]},"country":"DE"},{"id":6648,"name":"1.1268","aliases":["Law 100 X"],"base":"Fe","composition":{"C":[0.9,1.05],"Mn":[0.3,0.5],"Si":[0.15,0.25],"S":[0.04,0.08]},"tech":"PM","country":"DE","desc":"总的来说，1.1268是一种粉末冶金钢，最初由Klein Metals和Carpenter公司紧密合作开发，专利申请中。根据其官方文件，1.1268是为自动瑞士车床设计的新一代无铅易切削钢。虽然这部分并不完全描述刀具，但1.1268确实具有良好的耐磨性和韧性，与众所周知的AISI 1095钢非常相似。我认为1.1268应该能够受益于生产过程中使用的粉末冶金工艺，从而获得更均匀、更细小的晶粒，这对任何刀具钢材来说总是一个优势。目前，我没有确认1.1268在任何刀具中的使用。与AISI 1095钢相似，1.1268应该能够达到64-66HRC硬度，并且使用薄的、抛光的刀刃效果会很好。值得记录的是，1.1268还有一个含铅（Pb）的版本，这使得加工更容易，但对刀片来说是不可取的。"},{"id":352,"name":"1.1269","aliases":["1086","CK85","D88-2","D88-3","1.0628","1.1272","XC90","XC100","080A86","C90","C100","85","G10860"],"base":"Fe","composition":{"C":[0.8,0.9],"Mn":[0.45,0.65],"Si":[0.15,0.35],"S":[0.035],"P":[0.035]},"country":"DE"},{"id":362,"name":"1.1274","aliases":["1095","CK101","C92D","D95-2","CK100","MK97","1.0618","1.1275","1.1291","SUP4","1870","XC100","XC90","060A96","44B","95HS","95CS","060A99","C100","G10950","BE1274","UHB20C","DNO10","20C Shock Absorber"],"base":"Fe","composition":{"C":[0.95,1.05],"Mn":[0.4,0.6],"Si":[0.15,0.35],"S":[0.035],"P":[0.035]},"country":"DE"},{"id":2727,"name":"1.1520","aliases":["1070","CK67","C-70","C67","70Mn3","C70","1.1231","1.0603","1.0643","C67E","C70U","S70C","SK70","1770","XC68","XC70","060A67","70CS","70HS","C70","#70","C.1733","C.1735","65","70","68GA","G10700","C67","N70C"],"base":"Fe","composition":{"C":[0.65,0.75],"Mn":[0.1,0.4],"Si":[0.1,0.3],"S":[0.03],"P":[0.03]},"country":"DE"},{"id":1741,"name":"1.1535","aliases":["W109","C90U","C90U","CT90","SK4","SK5","SK85","SK95","Y190","T8A","U9A","U9","OSC9","S91","S92"],"base":"Fe","composition":{"C":[0.85,0.95],"Mn":[0.1,0.4],"Si":[0.1,0.3],"S":[0.03],"P":[0.03]},"country":"DE","desc":"水硬化刀具钢。"},{"id":2739,"name":"1.1555","aliases":["C120U","SK2","SK120","T12","OSC12"],"base":"Fe","composition":{"C":[1.15,1.25],"Mn":[0.1,0.4],"Si":[0.1,0.3],"S":[0.03],"P":[0.03]},"country":"DE","desc":"1.1555是一种高碳低合金钢，适用于制造不承受冲击载荷的刀具、低速切削刀具、冷作刀具等。包括车刀、铣刀、钻头、铰刀、丝锥、板牙、量具、锉刀。就刀具而言，它可以用于所有类型，从小型、高效率切削刀具到大型、重负荷刀具，尽管1.1555在官方上不是冲击抵抗钢，它可以通过热处理获得韧性，尽管我看不出这样做有什么好的理由，为什么不选择指定的冲击抵抗合金呢。1.1555不是高碳化物体积合金，因此在高硬度下它将受益于薄的、高度抛光的刀刃。"},{"id":6631,"name":"1.1563.01","aliases":["125SC","C125SC"],"base":"Fe","composition":{"C":[1.23],"Co":[0.005],"Mn":[0.56],"Si":[0,0.08],"S":[0,0.04],"P":[0,0.03],"Cu":[0.03],"N":[0.005]},"country":"DE","desc":"超纯低合金碳钢。1.1563.01由Armco纯铁#4制造，是商业上可获得的最纯净的铁。不确定1.1563.01是由Lohmann专门为Achim Wirtz生产还是可供大众使用。主要特点是其纯度。虽然硫含量与白纸钢1号钢（以其纯度而闻名）相当，但磷含量低约8倍。如果你想要最精细的抛光刃口，1.1563.01应该是首选。晶粒极细，刃口稳定性好，整体切割性能优异。"},{"id":2960,"name":"1.1590.01","aliases":["SC145","C145SC"],"base":"Fe","composition":{"C":[1.45],"Co":[0.005],"Mn":[0.25,0.3],"S":[0.004],"P":[0.003],"Cu":[0.03],"N":[0.005]},"country":"DE"},{"id":2252,"name":"1.1730","aliases":["1045","Ck45","Cf45","1.1191","1.0503","1.1193","C45U","S48C","S45C","S45CM","1672","1650","XC42TS","XC45","XC48","XC48TS","XC45H1U","AF65","080M46","C45","C43","#45","45Mn","19083","C.1530","C.1531","C.1534","C45K","F.114","45","G10450","OLC45","OLC45X","45","S45","C45-1","45C8","TC1","S45CM","ASK-1500L","760","K945","UHB11","W65","C45W","Diro-C45","ULW65","SH6","SM4F","WO3","PGS4","T4","C45E","R4","W345","Thyrodur1730","TES1730","1730","TKM1730","UWS65","C45W","K45"],"base":"Fe","composition":{"C":[0.42,0.5],"Mn":[0.6,0.8],"Si":[0.15,0.4],"S":[0.03],"P":[0.03]},"country":"DE"},{"id":1562,"name":"1.1750","aliases":["C75W","C75W1","Primazah","WO6","8W","W375","1750","K75"],"base":"Fe","composition":{"C":[0.72,0.82],"Mn":[0.6,0.8],"Si":[0.15,0.4],"S":[0.035],"P":[0.035]},"country":"DE"},{"id":3530,"name":"1.1830","aliases":["C85U","C85W","CT90","C85U","T8Mn","T8MnA","F.510A","U8GA-1","U8GA","OSC8M","N9E","K985","C85WS","C85W"],"base":"Fe","composition":{"C":[0.8,0.9],"Mn":[0.5,0.7],"Si":[0.25,0.4],"S":[0.02],"P":[0.025]},"country":"DE","desc":"冷作工具钢，工作硬度60-61HRC。"},{"id":2879,"name":"1.2002","aliases":["125Cr2","125Cr2","XC130","Cr1","Cr2","Thyrodur2002"],"base":"Fe","composition":{"C":[1.2,1.3],"Cr":[0.4,0.6],"Mo":[0.1],"Ni":[0,0.4],"Mn":[0.25,0.4],"Si":[0.15,0.35],"S":[0.025],"P":[0.025]},"country":"DE"},{"id":3108,"name":"1.2003","aliases":["75Cr1","BE2003"],"base":"Fe","composition":{"C":[0.7,0.8],"Cr":[0.3,0.4],"Mn":[0.6,0.8],"Si":[0.25,0.5],"S":[0.025],"P":[0.01]},"country":"DE","desc":"低合金工具钢，类似于AISI 1075钢，其中添加了微量铬。"},{"id":1554,"name":"1.2004","aliases":["B5Cr1","Cr1","PV3","Thyrodur2004","MC4"],"base":"Fe","composition":{"C":[0.8,0.9],"Cr":[0.3,0.45],"Mn":[0.5,0.7],"Si":[0.3,0.5],"S":[0.035],"P":[0.035]},"country":"DE"},{"id":694,"name":"1.2008","aliases":["140Cr3","140Cr2","SKS8","Y2135C","130Cr3","Y2140C","135Cr3","135C3","Cr06","CrO6","19420","C.4143","135C3","13X","13KH","NC5","K6","K205","GM8","OCR3","RCR1","1 Extra"],"base":"Fe","composition":{"C":[1.35,1.5],"Cr":[0.4,0.7],"Mn":[0.25,0.4],"Si":[0.15,0.3],"S":[0.035],"P":[0.035]},"country":"DE"},{"id":3870,"name":"1.2056","aliases":["90Cr3","1.2064","85Cr7","19423","19419","9KHF","9XF","NCV1","SWG","CR","CR1","CDD","Cr3 Klockner","Cr3","C8"],"base":"Fe","composition":{"C":[0.85,0.95],"Cr":[0.7,0.9],"Mn":[0.2,0.4],"Si":[0.15,0.3],"S":[0,0.03],"P":[0,0.03]},"country":"DE"},{"id":1596,"name":"1.2063","aliases":["145Cr6","145Cr5","CrMn","19422","C.4840","12KH1","12X1","120KH","120X","EP430","NC6","K505","Aggerstahl","GCK","Spezial2","DAG","MeriloSP","NSZ","EK","EKD","C73","Cr6","C14"],"base":"Fe","composition":{"C":[1.42],"Cr":[1.37],"V":[0.18],"Mn":[0.61],"Si":[0.37],"S":[0.015],"P":[0.024],"Cu":[0.04]},"country":"DE"},{"id":1340,"name":"1.2067","aliases":["L3","102Cr6","102Cr6","SUJ2","Y100Cr6","BL3","Cr2","9CrV2","14109","C.4144","C.4145","9KH1","9KH2","9X2","KH","X","A","T61203","102Cr6","RUL1","NC4","K4","BE2067","K200","JY Hydraulic 56","V-Kut","PV6","AW Special","M Chrome","LO-K 2067","OCR4EX","NSK","Thyrodur2067","Vanadium-BB","Vandium Type BB","ES67"],"base":"Fe","composition":{"C":[0.95,1.1],"Cr":[1.35,1.65],"Mo":[0.1],"Ni":[0,0.4],"Mn":[0.2,0.4],"Si":[0.15,0.35],"S":[0.025],"P":[0.025]},"country":"DE"},{"id":225,"name":"1.2080","aliases":["D3","X210Cr12","X210Cr12","SKD1","Z200C12","X210Cr12","Z20012C","X200CM2","X200Cr12","X200C12","BD3","X205Cr12KU","X250Cr12KU","X210Cr13KU","Cr12","T21200","19437","19435","19436","C.4150","X210Cr12","F.5212","F.521","X120Cr12","X210CM2","H12","X12","KH12","T30403","205Cr115","X210Cr12","NC11","K1","XT215Cr12","STD1","Narva12B","Huron","XW5","SC13","SC26","BE2080","Sverker3","K104","K100","K1000","B80","Hampden Tool Steel","Hampden","23S","Superdie","Special K","DC1","CP10V","Double Six","ES50S","YTL120","DTC","Triple Die","Special K","GPMD3","Hecla125","CRD","H&amp;R K","BCD","Vital","ICW","AlloyC","WPS","CNS2","NRW","RFB","Dominial CH","CH","LSS D3","GSN","LO-K 2080","HCHC","OCR12","TMCN1","Dimonant Hicrom","R32","CDS1","KD1","ESC","FMP338","2002","IR","KE970","KE970","QC1","Noresco Dominator","OCR","SIHard 2080","12225","GS-2080","Super Chromium","CS13M","Stora62G","Thyrodur2080","Thyrodur2136","T200W","Ultradie1","WNS40","WCR20","C120","Neor"],"base":"Fe","composition":{"C":[1.9,2.2],"Cr":[11,13],"Mn":[0.2,0.6],"Si":[0.1,0.6],"S":[0.03],"P":[0.03]},"country":"DE"},{"id":5271,"name":"1.2085","aliases":["X33CrS16","M315","ES Antikor S","VIMCOR","WR85"],"base":"Fe","composition":{"C":[0.28,0.38],"Cr":[15,17],"Ni":[1],"Mn":[1],"Si":[1],"S":[0.05,0.1],"P":[0.03]},"country":"DE","desc":"高度不锈钢，具有良好的可加工性和抛光水平。不是广泛使用的，但确实比许多其他用于刀具的不锈钢（例如 AISI 420 类）具有更好的边缘保持力和淬硬性。"},{"id":2446,"name":"1.2109","aliases":["51100","125CrSi5","CrSi5","GSW4","Spezial12","2109","FGS","KLS","SC12"],"base":"Fe","composition":{"C":[1.2,1.3],"Cr":[1.1,1.3],"Mn":[0.6,0.8],"Si":[1.05,1.25],"S":[0.035],"P":[0.035]},"country":"DE"},{"id":1552,"name":"1.2206","aliases":["140CrV1","UHB30C5","WO120"],"base":"Fe","composition":{"C":[1.35,1.45],"Cr":[0.2,0.4],"V":[0.1,0.15],"Mn":[0.2,0.45],"Si":[0.15,0.35],"S":[0.025],"P":[0.025]},"country":"DE"},{"id":2662,"name":"1.2303","aliases":["L7","100CrMo5","19501","T61207","Alloy Pivot","LSD","Bearing Cr-Mo","K322","K332","Fram Die","Halcomb SS Tool","CRM","20AP"],"base":"Fe","composition":{"C":[0.9,1.1],"Cr":[1.1,1.3],"Mo":[0.2,0.4],"Mn":[0.2,0.4],"Si":[0.15,0.3],"S":[0.035],"P":[0.035]},"country":"DE","desc":"低合金铬工具钢。"},{"id":3337,"name":"1.2311","aliases":["P20","40CrMnMo7","35CrMo4","1.2312","35CrMo8","40CrMnMo8","SKT3","40CMD8","35CrMo8","BP20","5CrMnMo","5KHGM","5XGM","5CHGM","40CrMnMo7","Holdax","M201","W331","M200","B11","BA11","BA12","P20","CSM2","CSM3","HP4A","MCM","AktuellEST","Aktuell","ES Aktuell","YTJ20A","Mold Die","GME","CNL","IC20","KTW","Bruno","Keylos2311","UTOPN","PP32","GS3D","LDHN","MFR","MOULREXA","KEA220","WAGT","Formadur 2311","CrMnMo7","MOS","TES2311","THYROPLAST2311","VP20ISOF","VP20ISOFS","VWS110","MCL3"],"base":"Fe","composition":{"C":[0.35,0.45],"Cr":[1.8,2.1],"Mo":[0.15,0.25],"Mn":[1.3,1.6],"Si":[0.2,0.4],"S":[0.035],"P":[0.035]},"country":"DE","desc":"低合金工具钢。"},{"id":3813,"name":"1.2316","aliases":["420J2","X38CrMo16","3Cr17Mo","M300","M300 ISOPLAST","M303","M303 Extra","BA16","P1009","PM1009","G-Star","NAK80","R65","HP70","Antikor122","YTG173","RFC","GEST80","KCP","CENA1","HPM77","CMR","KEYLOS2316","PK335","BM340V","AK4MO SP","BP42","R17","Formadur 2316","WR316"],"base":"Fe","composition":{"C":[0.33,0.45],"Cr":[15.5,17.5],"Mo":[0.8,1.3],"Ni":[1],"Mn":[1,1.5],"Si":[1],"S":[0.03],"P":[0.03]},"country":"DE"},{"id":5888,"name":"1.2319","aliases":["X64CrMo14","BSC"],"base":"Fe","composition":{"C":[0.6,0.7],"Cr":[13.5,14.5],"Mo":[0.5,0.7],"V":[0.05,0.15],"Mn":[0.4,0.6],"Si":[0.3,0.5],"S":[0.025],"P":[0.025]},"country":"DE"},{"id":4183,"name":"1.2334","aliases":["62CrMoV6","60XGS","60KHGS","CrMoV6"],"base":"Fe","composition":{"C":[0.6,0.65],"Cr":[1.3,1.5],"Mo":[0.25,0.3],"V":[0.07,0.12],"Mn":[0.4,0.6],"Si":[0.2,0.4],"S":[0.03],"P":[0.03]},"country":"DE"},{"id":918,"name":"1.2345","aliases":["H11","X50CrMoV51","X50CrMoV5-1","X50CrMoWV5","C.4757","SMV5W","BE2345","BE50V","K306","DM51","UTOPMO4"],"base":"Fe","composition":{"C":[0.48,0.53],"Cr":[4.8,5.2],"Mo":[1.25,1.45],"V":[0.8,1],"Mn":[0.2,0.4],"Si":[0.8,1.1],"S":[0.03],"P":[0.03]},"country":"DE"},{"id":829,"name":"1.2357","aliases":["S7","50CrMoV13-1","50CrMoV13-14","5Cr3Mn1SiMo1","5Cr3Mn1SiMo1V","19550","5KH3M2F","5X3M2F","T41907","Kompacks","AL7","Supershock S7","Lusco #7","BE2357","SR77","SR-77","Carpenter S7","Hy-Ten Impact","Crucible S7","S7 XL","DureX","DRX","Lukens S7","Bearcat","OH253","Hi-Shock","Super 7 MQ","Super 7","Cryodur2357","Thyssen S7","SIHard 2357","Simoch","Thyssen S7","VS7","Weld Mold 943"],"base":"Fe","composition":{"C":[0.5],"Cr":[3.25],"Mo":[1.5],"V":[0.25],"Mn":[0.7],"Si":[0.5]},"country":"DE","desc":"高度抗冲击工具钢。Busse SR-77 是以这种钢为基础。"},{"id":4855,"name":"1.2360","aliases":["X48CrMoV8-1-1","X50CrMoV8","WP7V","LO-K 2360","OH236","SIHard K560"],"base":"Fe","composition":{"C":[0.45,0.5],"Cr":[7.3,7.8],"Mo":[1.3,1.5],"V":[1.3,1.5],"Mn":[0.35,0.45],"Si":[0.7,0.9],"S":[0.005],"P":[0.02]},"country":"DE","desc":"镶嵌钢，类似于AISI A8钢，但钒含量更高。"},{"id":12,"name":"1.2363","aliases":["A2","X100CrMoV51","X100CrMoV5","X100CrMoV51","X100CrMoV5","SKD12","2260","Z100CDV5","Z100CDV5.1","BA2","X100KUCrMoV51","Cr5Mo1V","19571PH","C.4756","95X5GM","9X5VF","9KH5VF","KH6VF","X6VF","9H5VF","T30102","X100CrMoV5","100VMoCr52","NCLV","Viger","DKD12","Sagamore","Windsor","XW10","Molex #8","Cr-Mo-Loy","SMHW","EG2","AH Chrome Die","BE2363","AH5","AirPro","Rigor","K305","UHB151","Cuvoir","Airque","No. 484","Carpenter A2","32S","EZ-Die","One Five One","Airkool","Aircool","Airkool-S","DC12","GO40F","ClairMo","P5M","Ziv Steel","ES65S","Cromodie HC","One Five One","Hecla175","SCD","HPM2T","CRM1","Victor","Lukens A-2","H33","CH5M","LSS A2","Select B","AirTem","LO-K 2363","OA2","CDS12","KD12","DCM","EPS52","FMP379","RAZ1","RAZU","Air-True","JA","KEA162","KEA162","QC12","SIHard 2363","Stora65","Airvan","Thyrodur2363","Sparta","Air Hard","Weld Mold 937","WAS63","LVC50"],"base":"Fe","composition":{"C":[0.95,1.05],"Cr":[4.8,5.6],"Mo":[0.9,1.2],"V":[0.15,0.3],"Mn":[0.4,0.8],"Si":[0.1,0.4],"S":[0.03],"P":[0.03]},"country":"DE"},{"id":263,"name":"1.2376","aliases":["X96CrMoV12","C.4851","CRV1","SIHard 2376"],"base":"Fe","composition":{"C":[0.92,1],"Cr":[11,12],"Mo":[0.8,1],"V":[0.8,1],"Mn":[0.2,0.4],"Si":[0.2,0.4],"S":[0.03],"P":[0.03]},"country":"DE"},{"id":2159,"name":"1.2378","aliases":["D7","X220CrVMo12-2","SY5 Ultrad","CPV2","IntensivSupraV","CHV2","OCR12V2","ESV2","SIHard 2378","VC120S"],"base":"Fe","composition":{"C":[2.15,2.3],"Cr":[12,13],"Mo":[0.8,1],"V":[2,2.3],"Mn":[0.25,0.4],"Si":[0.15,0.3],"S":[0.035],"P":[0.035]},"country":"DE"},{"id":2570,"name":"1.2391","aliases":["X80CrMoV13-2","1.4153","BE2391","N678","LO-R 4153"],"base":"Fe","composition":{"C":[0.76,0.81],"Cr":[13.5,14.5],"Mo":[0.55,0.7],"V":[1.65,1.85],"Mn":[0.3,0.5],"Si":[0.15,0.36]},"country":"DE"},{"id":5893,"name":"1.2410","aliases":["74CrW1","WO410","SWC"],"base":"Fe","composition":{"C":[0.7,0.75],"Cr":[0.2,0.3],"W":[0.25],"Mn":[0.3,0.35],"Si":[0.2,0.25]},"country":"DE"},{"id":2344,"name":"1.2414","aliases":["F1","120W4","SKS21","100WC10","BF1","W","19710","V1","T60601","NW1","K406","Berkshire","Champion Extra","GM21","GM71","Meteor","WS1","WT","SPS","2414","Para","W10"],"base":"Fe","composition":{"C":[1.23],"Cr":[0.13],"W":[0.98],"Si":[0.25],"S":[0.01],"P":[0.015]},"country":"DE","desc":"用于带锯、丝锥、钻头、冲模，工作硬度可达65HRC。具有良好的韧性和耐磨性。"},{"id":6633,"name":"1.2419.05","aliases":["O7","110WCrV5","1.2519","95MNWCr5","SKS31","110WC20","105WC13","CrWMn","19712","C.6441","C.6441.9","T31507","Utica","Ontario Low Carb.","BE2519","67Tap","Tapdie","Tungsten Tap And Die","GO31","H&amp;R No.60","W Tap","LO-K 2519","LO-K 2419.05","OW3","SKS31","50LAR","BFD","Red Star","Red Star Tungsten","Hardite"],"base":"Fe","composition":{"C":[1.3],"Cr":[1],"Mo":[0.3],"V":[0.2],"W":[1.3]},"country":"DE","desc":"油硬化工具钢。"},{"id":5200,"name":"1.2442","aliases":["115W8"],"base":"Fe","composition":{"C":[1.1,1.2],"Cr":[0.15,0.25],"W":[1.8,2.1],"Mn":[0.2,0.4],"Si":[0.15,0.3],"S":[0.035],"P":[0.035]},"country":"DE"},{"id":153,"name":"1.2510","aliases":["O1","100MnCrW4","1.2825","95MnWCr5","SKS3","2140","90MnWCrV5","90MWCV5","90MCW5","100MCW4","BO1","95MnWCr5KU","9CrWMn","MnCrWV","9CrWMo","19314","95MnCrW5","F.5220","9KHVG","9KHGVF","KHVSGF","XBCGF","KHVSG","XVSG","HVSG","HVSGF","XBCG","T31501","NMWV","W9","Xarnie","Saratoga","Truform","DF3","DF2","Molex #7","TOH","528","HM1","BE2510","BTR","Arne","K460","B10","Kiski","Carpenter O1","09B","Exldie","CRP01","Ketos","GOA","GO3","ManSil","Z3C","YTO1","MCT","Invaro1","CRP","GGD-O1","Hecla15","SGT","H&amp;R Tungsten Oil Hardening","SNSC","Vampire","ID1","Lukens O-1","K4 Special","LSS O1","Badger","LO-K 2510","NSOH","OW4","MJW OH","KS3","NKE3","TPM","SPM","FMP200","Stabil K","Keystone","Presco","Oilcrat","RUS-3","GS Hand &amp; Heart","KE672","KE672","Pitho","Newhall","QKS3","Noresco Favorit","Teenax","SPCR","CSP","CSP","Stora 16","Colonial No. 6","Thyrodur2510","Wando","No. 6 Non-Shrink","VND","WNS30","Weld Mold 935","Hargus"],"base":"Fe","composition":{"C":[0.95],"Cr":[0.6],"V":[0.1],"W":[0.6],"Mn":[1.1],"Si":[0.25]},"country":"DE"},{"id":4249,"name":"1.2511","aliases":["80WCrV3","19315","Stabil Extra"],"base":"Fe","composition":{"C":[0.75,0.85],"Cr":[0.4,0.6],"V":[0.2,0.3],"W":[0.6,0.8],"Mn":[0.3,0.5],"Si":[0.15,0.4],"S":[0.035],"P":[0.035]},"country":"DE","desc":"低合金工具钢。"},{"id":6629,"name":"1.2513","aliases":["135WCrV4"],"base":"Fe","composition":{"C":[1.3,1.4],"Cr":[0.3,0.4],"V":[0.1,0.2],"W":[0.8,1.1],"Si":[0.2,0.4],"S":[0.035],"P":[0.035]},"country":"DE"},{"id":2340,"name":"1.2519","aliases":["O7","110WCrV5","1.2419.05","95MNWCr5","SKS31","110WC20","105WC13","CrWMn","19712","C.6441","C.6441.9","T31507","Utica","Ontario Low Carb.","BE2519","67Tap","Tapdie","Tungsten Tap And Die","GO31","H&amp;R No.60","W Tap","LO-K 2519","LO-K 2419.05","OW3","SKS31","50LAR","BFD","Red Star","Red Star Tungsten","Hardite"],"base":"Fe","composition":{"C":[1.05,1.15],"Cr":[1.1,1.3],"V":[0.15,0.25],"W":[1.2,1.4],"Mn":[0.2,0.4],"Si":[0.15,0.3],"S":[0,0.03],"P":[0,0.03]},"country":"DE"},{"id":1580,"name":"1.2550","aliases":["S1","60WCrV7","50WCrV8","1.2549","1.1550","60WCrV8","2710","45WCrV8","45WCV20","BS1","60WCrV8","19732","19733","19735","C.6443","C.6444","45WCrSi8","4Kh2VS","6KHV2","50WCrV8","45VSiCrW20","60WCrV8","VSCW20","NZ3","CC3","W5","W6","K455","B50","BA2550","Hidalgo I","VAL6","KL","60WCrV8","OSIKRO4","EKL","TENAX NB","Tenax H","Merker Spezial M-Mittelhart","EP50","SCW20H"],"base":"Fe","composition":{"C":[0.55,0.65],"Cr":[0.9,1.2],"V":[0.1,0.2],"W":[1.7,2.2],"Mn":[0.15,0.45],"Si":[0.6,0.7],"S":[0.03],"P":[0.03]},"country":"DE"},{"id":266,"name":"1.2631","aliases":["X50CrMoW911","19559PH","C.4755","Narva8A","BE2631","K300","WR Special","CRV2","NLKH","SIHard 2631"],"base":"Fe","composition":{"C":[0.5],"Cr":[8.5],"Mo":[1.2],"W":[1.2],"Si":[0.9]},"country":"DE"},{"id":6488,"name":"1.2703","aliases":["74NiCr2"],"base":"Fe","composition":{"C":[0.7,0.78],"Cr":[0.2,0.3],"Ni":[0.5,0.6],"Mn":[0.35,0.45],"Si":[0.1,0.25],"S":[0.035],"P":[0.035]},"country":"DE","desc":"低合金冷作工具钢。最初为锯类工具设计。就其在刀具中的用途而言，既用于折刀，也用于较大的固定刀片。最高可达到约60HRC。具有还可以的耐磨性和良好的韧性。"},{"id":1586,"name":"1.2721","aliases":["L6","50NiCr13","2550","19614","F.528","K605","NiCr13","NC50E","GWP","KP","SN","BCNi","OH251","ELB","KS66","CNH Special","CNH Special K","PSH","SIHard 2721","CNL","TES2721","Thyrodur2721","VCO","CN35"],"base":"Fe","composition":{"C":[0.45,0.55],"Cr":[0.9,1.2],"Ni":[3,3.5],"Mn":[0.4,0.6],"Si":[0.15,0.35],"S":[0.035],"P":[0.035]},"country":"DE","desc":"合金化、抗冲击工具钢。"},{"id":5793,"name":"1.2738","aliases":["P20+Ni","54NiCrMoV6","40CrMnNiMo8-6-4","40CrMnNiMoS8-6","54NiCrMoV6","3Cr2NiMo","3Cr2Mo","3Cr2MnNiMo","718","Impax","Impax Supreme","Nimax","BA38","ISO-BM","2738 ISO-BM","MCMN","YTJ21","UTOPNIN"],"base":"Fe","composition":{"C":[0.35,0.45],"Cr":[1.8,2.1],"Mo":[0.15,0.25],"Ni":[0.9,1.2],"Mn":[1.3,1.6],"Si":[0.2,0.4],"S":[0.035],"P":[0.035]},"country":"DE","desc":"低合金工具钢，是对AISI P20钢的一种改进，其中添加了镍。虽然镍的添加确实有助于改善其某些性能，但就刀具而言，这两种合金都不是制刀的好选择。"},{"id":616,"name":"1.2767","aliases":["6F7","X45NiCrMo4","40NiCrMo4","SKT6","Y45NCD16","45NCD16","45NiCrMo16","42NiCrMo157KU","45NiCrMo16","19655","19641","45KH2N4MA","45X2N4MA","45Ch2N4MA","NPV","STF6","Grane","TA3","RAB1","Durex","TBC","P552","P576","BE2767","K600","B67","BA27","2767 ISO-B","Carrs P576","VNC4","Thyrodur2767","ES275K","ES275K ESR","VAL41D","Benum Plus","Hecla67B","NCM4","Larport","IBD HCNC","G1 Special SVL","Dominial N400","N400","LO-K 2767","45NiCrMo16","OH239","BKM","ELB Spezial","FMP349","CNBD","NH","KE355","Noresco Parforce Special","RABW","SIHard 2767","BA500","Stora30","EP67","LCN45"],"base":"Fe","composition":{"C":[0.45],"Cr":[1.4],"Mo":[0.3],"Ni":[4.1]},"country":"DE"},{"id":3113,"name":"1.2791","aliases":["D6A","D6A","BE2791"],"base":"Fe","composition":{"C":[0.45,0.5],"Cr":[0.9,1.2],"Mo":[0.9,1.1],"V":[0.08,0.15],"Ni":[0.4,0.7],"Mn":[0.6,0.9],"Si":[0.15,0.3]},"country":"DE"},{"id":2962,"name":"1.2799.01","aliases":["60Ni20"],"base":"Fe","composition":{"C":[0.6],"Co":[0.005],"Ni":[5],"Mn":[0.06],"S":[0.003],"P":[0.005],"Cu":[0.03],"N":[0.005]},"country":"DE"},{"id":3070,"name":"1.2824","aliases":["A6","70MnMoCr8","70MnMoCr8","BA6","T30106","Apache","Jess Air","UHB1550","Vega","Uni-Die","CSM6","Diecrat","Low Air"],"base":"Fe","composition":{"C":[0.65,0.75],"Cr":[0.9,1.2],"Mo":[0.9,1.4],"Mn":[1.8,2.5],"Si":[0.1,0.5],"S":[0,0.03],"P":[0,0.03]},"country":"DE","desc":"冷作刀具钢，AISI A6刀具钢的欧洲同等级产品。中合金、空气淬硬刀具钢。设计用于毛坯、成型模具、剪切刀具等。耐磨性能介于AISI O1和AISI D2刀具钢之间。具有良好的韧性和尺寸稳定性。约在1990年左右首次出现在刀具中。被定制刀具制造商使用，从未在量产刀具中出现过。"},{"id":2831,"name":"1.2825","aliases":["O1","100MnCrW4","1.2510","95MnWCr5","SKS3","2140","90MnWCrV5","90MWCV5","90MCW5","100MCW4","BO1","95MnWCr5KU","9CrWMn","MnCrWV","9CrWMo","19314","95MnCrW5","F.5220","9KHVG","9KHGVF","KHVSGF","XBCGF","KHVSG","XVSG","HVSG","HVSGF","XBCG","T31501","NMWV","W9","Xarnie","Saratoga","Truform","DF3","DF2","Molex #7","TOH","528","HM1","BE2510","BTR","Arne","K460","B10","Kiski","Carpenter O1","09B","Exldie","CRP01","Ketos","GOA","GO3","ManSil","Z3C","YTO1","MCT","Invaro1","CRP","GGD-O1","Hecla15","SGT","H&amp;R Tungsten Oil Hardening","SNSC","Vampire","ID1","Lukens O-1","K4 Special","LSS O1","Badger","LO-K 2510","NSOH","OW4","MJW OH","KS3","NKE3","TPM","SPM","FMP200","Stabil K","Keystone","Presco","Oilcrat","RUS-3","GS Hand &amp; Heart","KE672","KE672","Pitho","Newhall","QKS3","Noresco Favorit","Teenax","SPCR","CSP","CSP","Stora 16","Colonial No. 6","Thyrodur2510","Wando","No. 6 Non-Shrink","VND","WNS30","Weld Mold 935","Hargus"],"base":"Fe","composition":{"C":[0.9,1],"Cr":[0.4,0.65],"V":[0.05,0.2],"W":[0.4,0.7],"Mn":[1.05,1.35],"Si":[0.1,0.4],"S":[0.03],"P":[0.03]},"country":"DE"},{"id":2712,"name":"1.2834","aliases":["105V","105V","SKS43","105V","105V"],"base":"Fe","composition":{"C":[1,1.1],"V":[0.1,0.2],"Mn":[0.1,0.4],"Si":[0.1,0.3],"S":[0.03],"P":[0.03]},"country":"DE"},{"id":3307,"name":"1.2838","aliases":["145V33","C.8140","K765","KSX38","JanusV3","GKS-Spezial","KSV","KMVSupra","V33","Thyrodur2838","VK2Supra"],"base":"Fe","composition":{"C":[1.4,1.5],"V":[3,3.5],"Mn":[0.3,0.5],"Si":[0.2,0.35],"S":[0.03],"P":[0.03]},"country":"DE"},{"id":164,"name":"1.2842","aliases":["O2","90MnCrV8","90MnCrV8","SKS93","SKS94","90MV8","90MnV8","90MCV8","BO2","88MnV8KU","90MnVCr8","9Mn2","9Mn2V","19312","19313","C.3840","F.5229","9G2F","T31502","90VCrMn20","90MnCrV8","NMV","M1","Deward","Aros","BE2842","K720","K720SA","B42","BA72","S.O.D.","Carpenter O2","Stentor","Paragon","YK30","Cryodur2842","ZB1","ES60S","SDM","Invaro 2","H&amp;R Oil Hardening","Special Oil Hard","MKST","Mangano","LO-K 2842","Merilo","Measure","UVW2","Stabil","Stabil Special","Stabil SP","RUS","864","Thyrodur2842","80Mn2V","MNV8","VM20","Nomar"],"base":"Fe","composition":{"C":[0.85,0.95],"Cr":[0.2,0.5],"Mo":[0.25,0.45],"V":[0.05,0.2],"Mn":[1.8,2.2],"Si":[0.1,0.4]},"country":"DE"},{"id":2183,"name":"1.2965","aliases":["X115CrVMoW83So"],"base":"Fe","composition":{"C":[1.12],"Cr":[7.75],"Mo":[1.5],"V":[2.4],"W":[1.1],"Mn":[0.3],"Si":[1.1]},"country":"DE"},{"id":6016,"name":"1.2990","aliases":["X100CrMoV8-1-1","Indra10D","BACPOH","Cryodur2990","Thyrapid2990"],"base":"Fe","composition":{"C":[1],"Cr":[8],"Mo":[1],"V":[1.6],"Si":[0.9],"S":[0.03],"P":[0.03]},"country":"DE","desc":"较新型冷作模具钢，具有高耐磨性和良好的韧性。最大工作硬度63HRC。"},{"id":2062,"name":"1.3208","aliases":["S9-4-3-11","HS9-4-3-11","2737","WKE45"],"base":"Fe","composition":{"C":[1.35,1.45],"Cr":[3.7,4.4],"Mo":[3.4,3.8],"V":[3.2,3.6],"W":[8.4,9.1],"Co":[10.5,11.5],"Mn":[0,0.4],"Si":[0,0.4],"S":[0,0.03],"P":[0,0.03]},"country":"DE"},{"id":2198,"name":"1.3211","aliases":["S12-1-2-3","HS12-1-2-3","Kobalt3","Cobalt 3"],"base":"Fe","composition":{"C":[0.77,0.85],"Cr":[3.8,4.5],"Mo":[0.7,1],"V":[1.7,2],"W":[11.5,12.5],"Co":[2.5,3],"Mn":[0,0.4],"Si":[0,0.45],"S":[0,0.03],"P":[0,0.03]},"country":"DE"},{"id":2058,"name":"1.3222","aliases":["S6-5-2-8","HS6-5-2-8","C8"],"base":"Fe","composition":{"C":[1.4,1.5],"Cr":[4,4.5],"Mo":[4.7,5.2],"V":[2.2,2.6],"W":[6,6.7],"Co":[7.5,8.6],"Mn":[0.2,0.4],"Si":[0.2,0.4],"S":[0,0.03],"P":[0,0.03]},"country":"DE"},{"id":5395,"name":"1.3245","aliases":["M35S","HS6-5-2-5S","Thyrapid3245","TKM3245"],"base":"Fe","composition":{"C":[0.88,0.96],"Cr":[3.8,4.5],"Mo":[4.7,5.2],"V":[1.7,2],"W":[6,6.7],"Co":[4.5,5],"Mn":[0.4],"Si":[0.45],"S":[0.06,0.15],"P":[0.03]},"country":"DE","desc":"高速工具钢。"},{"id":1989,"name":"1.3302","aliases":["T15","S1-2-1-4","S1214","HS12-1-4","Z130WV13-4","X150WV1305KU","X 150 WV 1305 KU","19810","C.6881","R9F5","SW12","S207","X125WV12.4","SA500","KD22","EEV4","TED","GPM14","GWV145Record","PrestoV205","3302","Hochl.VS10","SS460","LO-S 3302","BRW1","BRW2","EH0000","SVX90","Radeco","Gigant44","SS13","SIRapid 3302","SIRapid 3318","HUS25","SSV50"],"base":"Fe","composition":{"C":[1.2,1.35],"Cr":[3.8,4.5],"Mo":[0.7,1],"V":[3.5,4],"W":[11.5,12.5],"Mn":[0.4],"Si":[0.45],"S":[0.03],"P":[0.03]},"country":"DE"},{"id":2428,"name":"1.3325","aliases":["M50","81MoCrV42-16","1.2369","HS0-4-1","RA50YW","RA4W","RPMoH","LO-S 2369","OH260","EPS69","SIHard 2369"],"base":"Fe","composition":{"C":[0.77,0.85],"Cr":[3.9,4.4],"Mo":[4,4.5],"V":[0.9,1.1],"Mn":[0.4],"Si":[0.65],"S":[0.03],"P":[0.03]},"country":"DE","desc":"高速钼工具钢。推荐工作硬度59-62HRC。"},{"id":1837,"name":"1.3333","aliases":["S3-3-2","HS3-3-2","HS3-3-2","W3Mo3Cr4V2","19820","C.8780","11R3AM3F2","RP9","BE3333","S610","SSA","X97WMo3.3","MO325","ABCIII","SSA","PrestoC3","HYW3V2","HAP5R","3333","C33","SS315","LO-S 3333","BRM","EHV","SVX33","Maximum Mo","Giant11","SSMO","Rapidur 3333","SIRapid 3333","HS23","SSL23","SSL25"],"base":"Fe","composition":{"C":[0.97,0.98],"Cr":[3.85,4.11],"Mo":[2.5,2.61],"V":[2.51,2.66],"W":[2.92,3.23],"Ni":[0.25,0.28],"Mn":[0.18,0.31],"Si":[0.35,0.41],"S":[0.005],"P":[0.035]},"country":"DE","desc":"高速工具钢"},{"id":4217,"name":"1.3339","aliases":["M2","S6-5-2","SC6-5-2","HS6-5-2C","HS6-5-2S","1.3342","1.3553","1.3343","1.3340","1.3341","HS652","X82WMoCrV6-5-4","HS6-5-2","HS652C","HS6-5-2C","SKH9","SKH51","SKH51","2722","Z85WDCV06-05-04-02","EZ85WDCV06AIR","Z80WDCV6","Z85WCDV6AIR","Z90WDCV","Z90WDCV06-05-04-02","Z85WDCV6-5-4","X82WMoCrV6-5-4","Z85WDCV-06-05-04-02","BM2","HS6-5-2","X82WMo0605KU","X82WMoV6-5","W6Mo5Cr4V2","CW6Mo5Cr4V2","W6Mo5Cr4V2Co","19830","C.7680","F.5603","EM2","F.1352","R6M5","85KH4M5F2V6L","85X4M5F2V6L","T11302","RP5","SW7M","R6","Alpha2","Mustang","Sixix","RA6","Rapide-M","RA6W","Capital562","BE3343","66HS","S600","KM2","S601","UHB29","B33","Braemrow","Speed Star","Micro-Melt M2","Motor Magnus","Molite2","6542","MH51","DAP MH51","X80WMo6.5","X90WMo6.5","Mo20","6N6M-2","DMO5","Stag Mo562","EM2","TEM92","T.E.M.","DF6","DF6M","DC Extra","Molycut562","Star-Mo M2","6542","GPM2","GGD-M2","RMO","PrestoMoPlus","HYM2","HYTM2","HYM2E","YXM1","H&amp;R No.57","J34","Veronica65","C-65","C65","SSR-M-5","KM1","M2 Eur","Double Six","HS29","HS29-XL","E. Double Six M-2XL","LO-S 3342","NHMo","LO-S 3343","BRM2","Mach2","SKH9","HM2","HS12M","MH2","H51","Novo662","FMP562","SVX526","SVX526Ex","SVX526St","MAXSPMo5","Maximum Special Mo5","MAXSMo5S","TRM2","TRM-2","RHM1","Giant M5","Cyclone92","Mushet MKK","Keylock A157","Keylock A157","QH51","MO5","Rapidur 3343","NorescoDHS","SIRapid 3343","Molva-T","HS55","HJS562","Stora29","Vasco M2","TES3344","ThyRapid3343","Thyrapid3313","3343","TKM3343","Motung 652","VMM2","Weld Mold 966","SSWL50","SSLB50","Red Shadow"],"base":"Fe","composition":{"C":[0.8,0.88],"Cr":[3.8,4.5],"Mo":[4.7,5.2],"V":[1.7,2.1],"W":[5.9,6.7],"Si":[0,0.45]},"country":"DE"},{"id":4219,"name":"1.3343","aliases":["M2","S6-5-2","SC6-5-2","HS6-5-2C","HS6-5-2S","1.3342","1.3553","1.3339","1.3340","1.3341","HS652","X82WMoCrV6-5-4","HS6-5-2","HS652C","HS6-5-2C","SKH9","SKH51","SKH51","2722","Z85WDCV06-05-04-02","EZ85WDCV06AIR","Z80WDCV6","Z85WCDV6AIR","Z90WDCV","Z90WDCV06-05-04-02","Z85WDCV6-5-4","X82WMoCrV6-5-4","Z85WDCV-06-05-04-02","BM2","HS6-5-2","X82WMo0605KU","X82WMoV6-5","W6Mo5Cr4V2","CW6Mo5Cr4V2","W6Mo5Cr4V2Co","19830","C.7680","F.5603","EM2","F.1352","R6M5","85KH4M5F2V6L","85X4M5F2V6L","T11302","RP5","SW7M","R6","Alpha2","Mustang","Sixix","RA6","Rapide-M","RA6W","Capital562","BE3343","66HS","S600","KM2","S601","UHB29","B33","Braemrow","Speed Star","Micro-Melt M2","Motor Magnus","Molite2","6542","MH51","DAP MH51","X80WMo6.5","X90WMo6.5","Mo20","6N6M-2","DMO5","Stag Mo562","EM2","TEM92","T.E.M.","DF6","DF6M","DC Extra","Molycut562","Star-Mo M2","6542","GPM2","GGD-M2","RMO","PrestoMoPlus","HYM2","HYTM2","HYM2E","YXM1","H&amp;R No.57","J34","Veronica65","C-65","C65","SSR-M-5","KM1","M2 Eur","Double Six","HS29","HS29-XL","E. Double Six M-2XL","LO-S 3342","NHMo","LO-S 3343","BRM2","Mach2","SKH9","HM2","HS12M","MH2","H51","Novo662","FMP562","SVX526","SVX526Ex","SVX526St","MAXSPMo5","Maximum Special Mo5","MAXSMo5S","TRM2","TRM-2","RHM1","Giant M5","Cyclone92","Mushet MKK","Keylock A157","Keylock A157","QH51","MO5","Rapidur 3343","NorescoDHS","SIRapid 3343","Molva-T","HS55","HJS562","Stora29","Vasco M2","TES3344","ThyRapid3343","Thyrapid3313","3343","TKM3343","Motung 652","VMM2","Weld Mold 966","SSWL50","SSLB50","Red Shadow"],"base":"Fe","composition":{"C":[0.86,0.94],"Cr":[3.8,4.5],"Mo":[4.7,5.2],"V":[1.7,2.1],"W":[5.9,6.7],"Si":[0,0.45]},"country":"DE","desc":"AISI M2钢的德国等效产品。有关更多信息，请参阅M2钢说明。"},{"id":100,"name":"1.3348","aliases":["M7","S2-9-2","HS2-9-2","SKH58","2782","Z100DCWV09-04-02-02","Z100WCWV09-04-02-02","HS2-9-2","W2Mo9Cr4v2","F.5607","HS2-9-2","R2M9","T11307","Motuf","Alpha7","LMW-V","S400","Seven Star","Rex M7","Mo19","DMo5V","DMo9V","EM7","GPM7","HYM7","H&amp;R M7","B94","Tatmo VN","Tatmo V","BR885","HM7","SVX822","GigantM9V","SIRapid 3348","Molva C","Thyrapid3348","3348","Motung CV","Vasco M7","VWM7"],"base":"Fe","composition":{"C":[0.95,1.05],"Cr":[3.5,4.5],"Mo":[8.2,9.2],"V":[1.7,2.2],"W":[1.5,2.1],"Mn":[0.4],"Si":[0.7],"S":[0.03],"P":[0.03]},"country":"DE","desc":"高速钼工具钢。"},{"id":695,"name":"1.3355","aliases":["T1","S1801","X75WCrV18-4-1","HS1801","HS18-0-1","SKH2","2750","Z80WCV18-04-01","Z80WCV","BT1","B18","X75W18KU","W18Cr4V","19824","C.6880","18-0-1","F.5520","ET1","R18-MP","R18","T12001","RP3","SW18","R3","DF18","LXX","Supremus","Spartan #7","Rapide-B","Spec. H.S","Beth. T1","S200","Vinco","Star-Zenith","Motor Maximum","Clarite","Super Rapid","Rex AA","X74WV181","RapidSpezial","KutKwik","Rekord","ET1","DF18","Blue Chip","GWV112B","R2","Presto2Kronen","HYW18","YHX2","H&amp;R No.1","Extra","E. No.1 XL","Elect. No. 1XL","E #1","NH18V","LO-S 3355","BRW","SIRapid 3355","EH0018","SVX360/Gr","SVX360/So","SVX360","Maximum Special","MAXSP","Gigant50","Keylock 237","SS19","Red Streak","S18-0-1","Special M","ThyRapid3355","3355","B6","Red Cut Superior","SSW180","Super High Speed"],"base":"Fe","composition":{"C":[1],"Cr":[4],"Mo":[0.7],"V":[1.1],"W":[19]},"country":"DE","desc":"高速工具钢，钨(W)含量极高。"},{"id":1491,"name":"1.3394","aliases":["M4","PMHS6-5-4","1.3361","HS654","HS6-5-4","SKH54","X130WMoCrV 06-05-04-04","W6Mo5Cr4V4","R6M5F4","T11304","Alpha4","Supra1","DBL4","ASPM4","Atlas M4","S693 MICROCLEAN","S693","S692 MICROCLEAN","S692","Braefour","Carpenter Four Star","Four Star","Micro-Melt M4","Molite42","CPM Rex M4(HC)","CPM M4","PM M4","PMD M4","EM4","ASP2004","GPM4","HYM4","XVC11","H&amp;R No.7","KHA33","Mega4","Stark","DuraTech M4","DuraTech Mega4","M4PM","LO-QPM M4","BRM4","MAC-C","HM4","CSW20","SIRapid 3351","TSP4","Neatro"],"base":"Fe","composition":{"C":[1.25,1.4],"Cr":[3.8,4.5],"Mo":[4.5,5.5],"V":[3.7,4.2],"W":[5.2,6],"Mn":[0.4],"Si":[0.45],"S":[0.03],"P":[0.03]},"country":"DE","desc":"AISI M4高速工具钢的德国同等级产品。与AISI M2工具钢相比，在相同硬度下具有更高的韧性。作为竞争性切割钢的首选，非常受欢迎。主要用于定制刀具，然而包括Benchmade和Spyderco在内的多个制造商都用Crucible CPM M4进行过有限批次的刀具生产。"},{"id":1670,"name":"1.3501","aliases":["50100","105Cr2","100Cr2","95Cr1","1.2018","100C2","GCr9SiMn","GCr6","GCrSiMn","C.4140","SHKH4","G50986","OCR"],"base":"Fe","composition":{"C":[1],"Cr":[0.5],"Mn":[0.35],"Si":[0.25]},"country":"DE"},{"id":816,"name":"1.3505","aliases":["52100","100Cr6","120Cr5","105Cr5","101Cr6","100Cr5","1.2059","1.2060","1.3514","102Cr6","100Cr6","SUJ2","2258","100C6","534A99","EN31","535A99","100Cr6","GCr15","9Cr15","GCr18","GCr9SiMn","GCrSiMn","14100","C.4146","F.131","SHKH15","SHH15","G52986","LH15","103Cr6","STB2","RAD","R100","UHB20C15","SR101","SR-101","VIM-VAR 52100","B52","CTS-B52","52100 VAC-ARC","OCR4ES","803Q","102Cr6","RW3","RTC14","3505"],"base":"Fe","composition":{"C":[0.93,1.05],"Cr":[1.35,1.6],"Mo":[0.1],"Mn":[0.25,0.45],"Si":[0.15,0.35],"S":[0.015],"P":[0.025],"Cu":[0.2]},"country":"DE"},{"id":5589,"name":"1.3518","aliases":["52100","100CrMnSi44","KHGS"],"base":"Fe","composition":{"C":[0.93,1.05],"Cr":[0.9,1.2],"Mo":[0.1],"Mn":[0.9,1.2],"Si":[0.45,0.75],"S":[0.015],"P":[0.025],"Cu":[0.3]},"country":"DE","desc":"轴承铬钢。具有良好的耐磨性。"},{"id":1680,"name":"1.3520","aliases":["52100","100CrMn6","100CrMnSi6-4","100CrMnSi6-4","100CrMn6","SUJ3","100CM6","100CrMn6","GCr9SiMn","14209","C.4340","SHKH15SG","KHGS","XGS","NCMS","OCR5","837","RW4"],"base":"Fe","composition":{"C":[0.9,1.05],"Cr":[1.4,1.65],"Ni":[0.3],"Mn":[1,1.2],"Si":[0.5,0.7],"S":[0.025],"P":[0.03],"Cu":[0,0.3]},"country":"DE","desc":"铬球轴承钢。"},{"id":2557,"name":"1.3536","aliases":["100CrMo7-3","RW5"],"base":"Fe","composition":{"C":[1],"Cr":[1.8],"Mo":[0.3],"Mn":[0.7],"S":[0.3]},"country":"DE"},{"id":2559,"name":"1.3537","aliases":["100CrMo7","1.2303","SUJ4","100CD7","100CrMo7","GCr18Mo","100CD7"],"base":"Fe","composition":{"C":[0.95,1.1],"Cr":[1.65,1.95],"Mo":[0.3,0.4],"Mn":[0.25,0.45],"Si":[0.2,0.4]},"country":"DE","desc":"球轴承钢。少量铬和微量钼可以形成一些碳化物，能够保持相当不错的抛光刀刃，但耐磨性不是很高。对于小到中型刀具效果更好，尽管在适当的热处理下也可能在更大的刀片中表现良好。"},{"id":458,"name":"1.4031","aliases":["420","X40Cr13","X39Cr13","X38Cr13","X39Cr13","SUS420J2","Z40C14","X39Cr13","4Cr13","40Cr13","YTG136","17024","F.3404","40KH13","40X13","40CH13","S42000","40Cr130","KO13","4Cr13Mo","N540","Breda CMC","Korronit-H","40Cr13"],"base":"Fe","composition":{"C":[0.4],"Cr":[13],"Mn":[1],"Si":[1]},"country":"DE"},{"id":462,"name":"1.4034","aliases":["X46Cr13","X46Cr13","SUS420J2","2304","Z40CM","Z38C13M","Z8CA12","Z40C14","420S45","56D","X6CrAl13","X40Cr14","17029","17024","C.4175","F.3405","E426","4H13","BE4034","N540","Diro-X46Cr13","R45","RF40","RM13H","Coracid420-46","RF","LO-R 4034","PK4EX","RF4","PMC145","Corronon4","REMANIT4034","NIROSTA4034","4034","X45Cr13","Uginox MA4","K40","ARGESTE 1.4034"],"base":"Fe","composition":{"C":[0.43,0.5],"Cr":[12.5,14.5],"Mn":[1],"Si":[1],"S":[0.015],"P":[0.04]},"country":"DE"},{"id":5197,"name":"1.4037","aliases":["X65Cr13","6Cr13","6Cr14","6Cr14MoV","CTS-BDZ1","BDZ1","BDZ-1"],"base":"Fe","composition":{"C":[0.58,0.7],"Cr":[12.5,14.5],"Mn":[0,1],"Si":[0,1],"S":[0.015],"P":[0.045]},"country":"DE"},{"id":2208,"name":"1.4108","aliases":["X30CrMoNi1-5-1","N360 IsoExtra","N360","DE4108","Cronidur 30","Cronidur 30 EVO","Cronidur30","Cronidur30 EVO","NIROSTA4108","LC 200 N","Z-FiNit","LC200N"],"base":"Fe","composition":{"C":[0.25,0.35],"Cr":[14,16],"Mo":[0.85,1.1],"Ni":[0.5],"Mn":[1],"Si":[0.4,1],"N":[0.3,0.5]},"country":"DE"},{"id":866,"name":"1.4109","aliases":["440A","X65CrMo14","X70CrMo15","SUS440A","Z70CD14","7Cr17","7Cr17MoV","68Cr17","65X13","S44002","XT-70","AUS60","CTS-40A","LAK42","Chronifer M17A","SM1"],"base":"Fe","composition":{"C":[0.55,0.6],"Cr":[13,15],"Mo":[0.5,0.65],"Mn":[1],"Si":[1]},"country":"DE"},{"id":626,"name":"1.4110","aliases":["X55CrMo14","X55CrMo14","N555","NVONOX M 131"],"base":"Fe","composition":{"C":[0.48,0.6],"Cr":[13,15],"Mo":[0.5,0.8],"V":[0,0.15],"Mn":[1],"Si":[1],"S":[0.015],"P":[0.04]},"country":"DE"},{"id":433,"name":"1.4111","aliases":["440B","X110CrMoV15","AC4A","2534-05","RFSh1"],"base":"Fe","composition":{"C":[1.1],"Cr":[15],"Mo":[0.5],"V":[0.12],"Mn":[1],"Si":[1]},"country":"DE"},{"id":487,"name":"1.4112","aliases":["440B","X90CrMoV18","X91CrMoV18","1.2361","X90CrMoV18","SUS440B","2327","Z2CND1805","X90CrMoV18","X90CrMoV18","8Cr17","9Cr18MoV","85Cr17","90Cr18MoV","17042","C.4772","X90CrMoV18","S44003","STS440B","BE4112","RO189","N685 EXTRA","N685 ISOEXTRA","R17X","RF90","RS11","Coracid4112","RM189","Coracid440B","Chronifer M17B","LO-R 4112","OCR6","SM2","RFSh2","Korronit-C","PMCo189","AK9","Formadur 2361","SIHard 2361","REMANIT4112","X90CrMoC18","NIROSTA4112","V440BC","CROMOVA 18","K90L","ARGESTE 1.4112"],"base":"Fe","composition":{"C":[0.85,0.95],"Cr":[17,19],"Mo":[0.9,1.3],"V":[0.07,0.12],"W":[0.14],"Ni":[0.3],"Mn":[0.39,1],"Si":[0.4,1],"S":[0.004,0.02],"P":[0.026,0.04],"Cu":[0.12]},"country":"DE"},{"id":623,"name":"1.4116","aliases":["420MoV","X50CrMoV15","Z50CD15","5Cr15MoV","C.4770","F.3422","50KH14MF","50X14MF","MOVA-58","MOVA58","MV58","MV-58","NCV60","Nitrocut NCV60","PK5","RFSh5","4116","UGINOX MA5MV","MA5MV"],"base":"Fe","composition":{"C":[0.45,0.55],"Cr":[14,15],"Mo":[0.5,0.8],"V":[0.1,0.2],"Mn":[1],"Si":[0.5,1],"S":[0,0.015],"P":[0,0.04]},"country":"DE"},{"id":1437,"name":"1.4122","aliases":["X39CrMo17-1","X35CrMo17","X39CrMo17-1","40KH16M","40CH16M","40X16M","3H17M","N335","X35CrMo17","GR17M","HC17M","Coracid4122","RFMo","PK335","RFSh4","PMCo174","GX35CrMo17","Corronon17Mo","REMANIT4122","NOVONIT4122","Westig4122","K35L"],
